Repository: youyuaeiou-netizen/ResearchKB

# ObsUI

ObsUI 是运行在 Windows 本机的科研工作台，将目标日程、文献阅读、知识仓库、AI 对话和设备状态集中在同一个界面。ResearchKB 知识库与自动化也保留在这个仓库中，供工作台使用。
*目标月历实机截图；使用全新浏览器中的示例任务，不含个人文献、网络地址或账号数据。*

## ObsUI 能做什么

- **目标与月历：** 管理任务、截止时间和完成状态；在月历中选择日期查看详情，通过“新增日程”创建任务。
- **文献工作台：** 扫描本地 PDF，结合 Zotero 条目整理文献，进行重复检查、阅读和本地模型辅助翻译；写入 Zotero 前由用户确认。
- **仓库与笔记：** 浏览 Git 仓库、素材目录和 Obsidian Vault；查看或编辑 Markdown，并用关系图谱探索仓库、目录及笔记之间的联系。
- **H.D.D 对话：** 在受控知识范围内调用 Codex CLI、本机 Ollama 或受信任的其他 CLI；模型和思考强度按实际能力选择。
- **本机状态：** 显示硬件传感器、网络、天气和 Codex 额度；可选接入 HWiNFO、Zotero、Ollama 等本机程序，缺失数据会标为不可用。
- **设置与数据：** 管理工作台外观、启动应用和本地模型；项目与任务保存在浏览器本地，可导出和导入 JSON。

## 启动 ObsUI

```powershell
Set-Location apps\ObsUI
pnpm install --frozen-lockfile
pnpm dev
```

打开 `http://127.0.0.1:5173/?ui=tab-v2`。应用源码和配置说明见 [ObsUI 说明](apps/ObsUI/README.md)，跨电脑安装与数据恢复见 [Windows 新电脑迁移指南](docs/migration-windows.md)。HWiNFO、Ollama、Zotero 及本地模型需要在每台电脑上分别安装或配置；仓库不包含这些程序、模型权重和本机凭据。

## 本仓库包含的内容

- ObsUI 应用源码、测试与界面资源：`apps/ObsUI/`。
- 知识库目录结构与协作规则：`AGENTS.md`、`00-Ideas` 至 `05-Skills`。
- 自动化配置、任务脚本、测试和文档：`.harness/`。
- 知识卡模板与 Schema：`_system/templates`、`_system/schema.md`。
- 可共享的 Obsidian 基础设置：`.obsidian/*.json`。
- 运行 GitHub/X 信号桥接器所需的 MIT 许可 Horizon 源码快照与依赖锁定文件。

本仓库按所有者的跨电脑迁移要求，包含个人知识目录及其附件、ObsUI 当前源码与运行所需资源、已导出的 ObsUI 使用数据和自动化状态。仓库公开可见，提交前须检查凭据与本机配置；运行日志、缓存、依赖、Obsidian 插件二进制及工作区外的 Zotero/PDF 数据不上传。

**换电脑恢复完整工作项目：** 请按 [Windows 新电脑迁移指南](docs/migration-windows.md) 安装依赖、导入 ObsUI 使用数据并配置本机凭据。仅 `git clone` 不会自动恢复浏览器数据库，也不会安装外部软件。

## ResearchKB 知识库与自动化

```powershell
git clone https://github.com/youyuaeiou-netizen/ResearchKB.git
Set-Location ResearchKB
codex
```

在 Codex 中打开本目录即可读取 `AGENTS.md`。任务会从自身位置定位工作区；不要求克隆到特定盘符或用户名目录。

基础任务需要 PowerShell 7 与 Python 3.11+。`Resolve-ResearchKBPython.ps1` 会优先发现 Codex 自带 Python；也可显式设置 `RESEARCHKB_PYTHON` 为 `python.exe` 路径。只有显式使用 `-Codex` 的候选编译才需要本机可用的 `codex` CLI。

```powershell
pwsh -NoLogo -NoProfile -File .harness\tasks\run-knowledge-lifecycle-weekly.ps1 -NoWrite
```

完整的首次离线运行见 [中文快速开始](docs/quickstart-zh.md)，架构和自动流转边界见 [架构说明](docs/architecture.md)。

## 自动化边界

- 不新增计划任务。现有 Horizon 周报任务在周报成功后调用既有 `run-researchkb-weekly.ps1`；该入口依次运行 Curated、基础学习、usage、upgrade 和 Areas 阶段。
- 所有 Horizon 四类动态均可进入候选；不能映射至当前学习主题的内容保留为“扩展探索”，不当作基础科学事实。
- 自动写入仅限 `CODEX MANAGED` 区域和 `02-Areas/_Codex-Auto`；不会覆盖既有人工 Areas、Zotero、PDF 或 `.obsidian`。
- 网络抓取需要有效本地凭据，并受当前 Horizon 配置的预算闸门约束；CI 只使用本地夹具，不发起付费采集。

## 开发与测试

在 Windows PowerShell 7 中执行：

```powershell
python -m pip install -r .harness\requirements-test.txt
python -m unittest discover -s .harness\tests -v
pwsh -NoLogo -NoProfile -File .harness\tasks\run-researchkb-weekly.ps1 -NoWrite
```

使用分支和 Pull Request 提交更改；贡献方式、安全报告和支持渠道见 [CONTRIBUTING.md](CONTRIBUTING.md)、[SECURITY.md](SECURITY.md) 与 [SUPPORT.md](SUPPORT.md)。

## 可选本地集成

Horizon GitHub/X 信号采集需要其独立 Python 环境，且默认不会联网。若确有经审核的来源与相应权限，请先安装 `uv`，再执行：

```powershell
uv sync --project .harness/vendor/Horizon --extra twitter
Copy-Item .harness/secrets/horizon.env.example .harness/secrets/horizon.env
```

仅在 `horizon.env` 中填写可选的 `RESEARCHKB_GITHUB_TOKEN` 与 `APIFY_TOKEN`；该文件被 Git 忽略。运行前先使用 `run-horizon-fetch.ps1` 的默认 dry-run，联网和正式 Vault 写入都需要明确授权。

如需启用本机 Zotero/Obsidian/运行目录，复制并填写 `_system/external_paths.example.json` 为 `_system/external_paths.json`。该本地文件同样不会提交。

## 安全边界

- 自动化默认 dry-run，只能改写带有 `CODEX MANAGED` 标记的区域。
- Zotero Local API 仅只读；不直接修改 Zotero 数据库。
- 采集失败、来源冲突或证据不足时保持 `hold`，而非将候选提升为正式知识。
- `--apply`、归档及任何外部访问都必须获得当前操作者的明确授权。

## 第三方组件

`.harness/vendor/Horizon` 保留其上游 MIT 许可文本。其虚拟环境、数据目录和内部 Git 元数据不会被版本控制。

File: 02-Areas/材料科学/07_三元相图/01_三元相图基本知识.md
# 三元相图基本知识

## 三元相图的特点

三元系有两个独立成分变量。在恒压条件下，完整相图需要以成分三角形为底面、温度为纵轴构成立体图形；相界由二元相图中的线扩展为空间曲面，相区则成为曲面围成的空间区域。实际分析通常借助等温截面、垂直截面和投影图。

**表7-1 三元相图与二元相图的对比**

| 名称 | 三元相图 | 二元相图 |
|---|---|---|
| 三相平衡转变过程 | 变温过程 | 恒温过程 |
| 恒压条件下相图的图形 | 立体图形（恒压） | 平面图形（恒压） |
| 组成相图的主要结构 | 一系列空间曲面及其围成的空间区域 | 平面曲线 |
| 最大平衡相数 | 4个 | 3个 |
| 相区分界 | 面 | 线 |

相邻相区的相数通常只相差一个；仅在相区以点相接等特殊情况下可能例外。

## 等边成分三角形

三角形顶点 $A$、$B$、$C$ 分别代表三个纯组元，边 $AB$、$BC$、$CA$ 分别是三个二元系，内部任一点代表一个三元成分。令三边均为 $100\%$，则 $AB$、$BC$、$CA$ 依次可作为 $B$、$C$、$A$ 的含量标尺。

对内部点 $S$，分别作三边的平行线并与三边交于 $a$、$b$、$c$，有

$$
Sc=Ca=w_A,\qquad Sa=Ab=w_B,\qquad Sb=Bc=w_C,
$$

且 $w_A+w_B+w_C=100\%$。

![等边成分三角形](<./_attachments/图7-1_等边成分三角形.png>)

*图7-1 等边成分三角形中三元合金成分的表示。*

两类特殊成分线：

- 平行于某一边的直线上，对应顶点组元的含量不变。
- 通过某一顶点的直线上，另外两个组元的含量比不变。例如过 $B$ 点的直线上，$w_A/w_C$ 为常数。

![等边成分三角形中的特殊线](<./_attachments/图7-2_等边成分三角形特殊线.png>)

*图7-2 平行于 $AC$ 的 $ef$ 线上 $w_B$ 恒定；通过顶点 $B$ 的 $Bg$ 线上 $w_A/w_C=Cg/Ag$ 恒定。*

当两个组元含量高、第三个组元含量低时，可用等腰成分三角形放大低含量方向；当一个组元占绝对优势时，可用直角坐标表示另外两个组元；局部区域还可采用局部放大的成分三角形。

**表7-2 三元相图成分的其他表示方法**

| 表示方法 | 使用条件 | 画图方法 | 图示要点 |
|---|---|---|---|
| 等腰成分三角形 | 两组元多、一组元少，成分点靠近等边三角形的某边 | 将成分三角形两腰放大成为等腰三角形，并取其中一部分 | 底边表示高含量组元之一；另一高含量组元与低含量组元分别由底边和侧边标尺读出 |
| 直角成分坐标 | 三元系成分以某一组元为主，其他两个组元含量很少，即成分点靠近等边三角形顶角 | 以直角顶点（直角坐标原点）代表主要组元（高含量组元），两个垂直的坐标轴代表其他两个组元的质量分数 | 两个直角坐标轴分别直接读出低含量组元的质量分数 |
| 局部图形表示法 | 用于研究三元系中一定成分范围内的材料 | 在成分三角形中取出有用的局部加以放大 | 用局部窗口标明被放大的成分范围 |

## 空间模型

将成分三角形的每一点沿温度轴竖起，得到三棱柱。三个侧面是三个二元相图，三个顶点上方的端点对应纯组元熔点。以三元匀晶相图为例，液相面位于上方、固相面位于下方；液相面以上为液相 $L$，固相面以下为固溶体 $\alpha$，两面之间为 $L+\alpha$。

![三元匀晶相图空间模型](<./_attachments/图7-5_三元匀晶相图及凝固.png>)

*图7-5 三元匀晶相图的空间模型及定成分合金的冷却过程。*

空间模型具有下列结构：

1. 浓度等边三角形与垂直于浓度面的温度轴共同构成三棱柱框架；
2. 三个侧面分别是 $A-B$、$B-C$、$C-A$ 三个[[02-Areas/材料科学/06_二元相图与合金的凝固/01_二元相图基本知识#二元相图基本知识|二元相图]]，三棱柱内部由空间曲面分隔成不同相区；
3. 纯组元上方端点的温度分别为三个纯组元的熔点；
4. 对固定总成分 $O$，竖直温度线与液相面、固相面交于点 1、2；冷却至点 1 开始凝固，点 1 至点 2 为 $L+\alpha$，点 2 凝固结束。

## 截面图与投影图

### 水平截面

[[02-Areas/材料科学/07_三元相图/02_三元匀晶相图#等温截面|水平截面]]是在固定温度下平行于成分三角形取得的等温截面，可表示该温度下各成分合金所处的相态、平衡相成分及相对含量。只有在真实等温截面上，连接线和[[02-Areas/材料科学/06_二元相图与合金的凝固/02_相图热力学的基本要点#3. 杠杆法则|杠杆定律]]才能直接用于求平衡相成分与相量。

水平截面中的每条相界线都是等温平面与空间相界面的交线。以匀晶体系为例，等温面与液相面、固相面分别交成液相线和固相线，将截面分成 $L$、$L+\alpha$、$\alpha$ 三个相区。

![三元合金相图的水平截面](<./_attachments/图7-6_三元相图水平截面.png>)

*图7-6 三元合金相图的水平截面。*

### 垂直截面

垂直截面平行于温度轴，常取为：

- 通过某一顶点，使另外两个组元的比例保持不变；
- 平行于某一边，使对应顶点组元的含量保持不变。

通过顶点的垂直截面保持另外两个组元的比例不变。平行于某一边的垂直截面保持所对顶点组元含量不变；其成分轴两端不是纯组元，而是该固定组元含量下的两个二元混合物。例如固定 $w_B=10\%$ 的截面中，一端可为 $w_A=90\%,w_C=0$，横坐标“50”处为 $w_A=40\%,w_C=50\%$。

![三元相图的垂直截面](<./_attachments/图7-7_三元相图垂直截面.png>)

*图7-7 通过顶点和保持一个组元含量恒定的两类垂直截面。*

它适于判断相变温度和凝固过程，但截面中的两相区边界通常不是同一温度下平衡两相成分的连接线，因此不能据此使用杠杆定律，也不能直接读出平衡相成分。

### 投影图

把液相面、固相面、单变量线等投影到成分三角形，可将立体相图化为平面图。液相面或固相面的等温线疏密反映曲面的坡度；投影图常与若干垂直截面配合使用。

投影图以浓度三角形为投影面，把立体相图中相区之间的空间交线垂直投影到浓度三角形。若将一系列不同温度等温截面中的相界线投影并标注温度，即得到等温线投影图：温度间隔相同时，等温线越密，相界面坡度越陡；等温线越疏，相界面随成分变化越平缓。复杂相图可只保留有分析价值的液相面或固相面等温线。

![三元匀晶相图投影示例](<./_attachments/图7-8_三元匀晶相图投影示例.png>)

*图7-8 三元匀晶相图的等温线投影；实线为液相面投影，虚线为固相面投影。*

## 连接线、杠杆定律与重心定律

在固定温度下，两相平衡时合金总成分点与两个平衡相成分点共线。若 $a$、$b$ 分别为两相成分，$o$ 为合金总成分，则

$$
w_a=\frac{ob}{ab},\qquad w_b=\frac{ao}{ab}.
$$

直线法则可由质量守恒推出。若 $o$ 点合金由 $\alpha$、$\beta$ 两相组成，$a$、$b$ 为两相成分点，$w_\alpha$ 为 $\alpha$ 相质量分数；在直角成分坐标中，$B$、$C$ 组元的坐标分别为 $Aa_1,Aa_2$、$Ab_1,Ab_2$ 和 $Ao_1,Ao_2$，则

$$
Aa_1w_\alpha+Ab_1(1-w_\alpha)=Ao_1,
$$

$$
Aa_2w_\alpha+Ab_2(1-w_\alpha)=Ao_2.
$$

移项后消去 $w_\alpha$：

$$
\frac{Aa_1-Ab_1}{Aa_2-Ab_2}
=\frac{Ao_1-Ab_1}{Ao_2-Ab_2},
$$

故 $o$、$a$、$b$ 必共线，并有

$$
w_\alpha
=\frac{Ab_1-Ao_1}{Ab_1-Aa_1}
=\frac{o_1b_1}{a_1b_1}
=\frac{ob}{ab}.
$$

![直线法则](<./_attachments/图7-9_直线法则.png>)

*图7-9 两相平衡时总成分点与两个平衡相成分点共线。*

由此得到两项推论：给定总成分和一个平衡相成分，另一个平衡相成分必在这两个已知点连线的延长线上；给定两个平衡相成分，总成分必在线段两端之间。

三相平衡时，总成分点位于三个平衡相成分点组成的三角形内，并是以各相质量分数为权重的质量重心。过总成分点分别连接一个顶点与其对边，可按[[02-Areas/材料科学/07_三元相图/10_三元相图小结#三元相图小结|重心定律]]求三相相对含量，例如

$$
w_\beta=\frac{OR}{QR},\qquad
w_\alpha=\frac{OM}{PM},\qquad
w_\gamma=\frac{OT}{ST}.
$$

![重心定律](<./_attachments/图7-10_重心定律.png>)

*图7-10 三相平衡时总成分点位于三个平衡相成分点所成三角形的质量重心。*

设 $P$、$Q$、$S$ 分别为 $\alpha$、$\beta$、$\gamma$ 的成分点，$O$ 为合金总成分点。把 $\alpha$ 与 $\gamma$ 先混合，其混合成分点必在 $PS$ 上；再与 $\beta$ 混合成 $O$，该中间成分点又必须位于 $QO$ 的延长线上，故为 $R=PS\cap QO$。杠杆定律给出 $w_\beta=OR/QR$。同理，$M=QS\cap PO$、$T=PQ\cap SO$，分别给出 $w_\alpha=OM/PM$、$w_\gamma=OT/ST$。三者也可由各组元质量守恒方程直接求得。

在恒压三元系中，相律可写为 $f=4-p$。三相平衡时 $f=1$，温度与各平衡相成分只有一个独立变量；四相平衡时 $f=0$，平衡温度和各相成分均固定。

## 相区相邻规则

彼此以相界面相邻的两个相区，其相数相差 1。立体相图中的相区以面为界；等温截面和垂直截面中的相区以线为界。只在相区仅以点接触等特殊情形下，不按普通面接触关系判断。

## 关系链接

<!-- BEGIN CODEX MANAGED: RELATION LINKS -->
- 同层条目：[[02-Areas/材料科学/07_三元相图/02_三元匀晶相图.md|三元匀晶相图]]、[[02-Areas/材料科学/07_三元相图/03_固态互不溶解的三元共晶相图.md|固态互不溶解的三元共晶相图]]、[[02-Areas/材料科学/07_三元相图/04_固态有限互溶的三元共晶相图.md|固态有限互溶的三元共晶相图]]
- 跨域关联：[[02-Areas/材料科学/06_二元相图与合金的凝固/01_二元相图基本知识.md|二元相图基本知识]]、[[02-Areas/材料科学/05_单组元相图及纯晶体的凝固/01_单元系相变的热力学及相平衡.md|单元系相变的热力学及相平衡]]、[[02-Areas/材料科学/08_固态相变/01_固态相变的特点及分类.md|固态相变的特点及分类]]
<!-- END CODEX MANAGED: RELATION LINKS -->

File: 02-Areas/材料科学/07_三元相图/02_三元匀晶相图.md
# 三元匀晶相图

## 相区与相界

三元匀晶体系的三个组元在液态和固态均完全互溶。相图只有液相 $L$、固溶体 $\alpha$ 和 $L+\alpha$ 三个相区。上方液相面与下方固相面是两相区的边界：液相面以上为 $L$，固相面以下为 $\alpha$，两面之间为 $L+\alpha$。

液相面是上凸曲面，固相面是下凹曲面；两曲面在三个二元匀晶侧面分别与二元[[02-Areas/材料科学/06_二元相图与合金的凝固/01_二元相图基本知识#2. 相图的绘制|液相线]]、固相线连续相接。

![三元匀晶相图](<./_attachments/图7-11_三元匀晶相图.png>)

*图7-11 三元匀晶相图的液相面、固相面和三相区。*

## 等温截面

固定温度的水平截面与液相面、固相面分别相交为液相线和固相线，将截面分为 $L$、$L+\alpha$、$\alpha$ 三个区域。若总成分点 $O$ 位于两相区内，相律给出 $f=2$；温度固定后还需给定一个相的一个独立成分变量，才能确定另一平衡相的成分。连接两平衡相成分点 $P$、$Q$ 的直线是连接线，二者相量由[[02-Areas/材料科学/06_二元相图与合金的凝固/02_相图热力学的基本要点#3. 杠杆法则|杠杆定律]]确定。

例如，在给定温度下若已知液相含 $20\%A$，即可在液相线上确定液相成分点 $P$；通过该温度的连接线确定与之平衡的固相成分点 $Q$。$PQ$ 是同温度下液、固两相平衡成分的[[02-Areas/材料科学/07_三元相图/01_三元相图基本知识#连接线、杠杆定律与重心定律|连接线]]，合金总成分点必须位于 $PQ$ 上。

![三元匀晶相图的等温截面](<./_attachments/图7-12_三元匀晶相图等温截面.png>)

*图7-12 液相线、固相线、连接线及三个相区在等温截面中的关系。*

## 垂直截面

常用垂直截面包括：

- 平行于某一边的截面，其中对应顶点组元含量恒定；
- 通过某一顶点的截面，其中另外两个组元的含量比恒定。

![平行于一边的三元匀晶垂直截面](<./_attachments/图7-13_三元匀晶相图垂直截面一.png>)

*图7-13 平行于成分三角形一边的垂直截面；对应顶点组元含量恒定。*

![通过顶点的三元匀晶垂直截面](<./_attachments/图7-14_三元匀晶相图垂直截面二.png>)

*图7-14 通过成分三角形顶点的垂直截面；另外两个组元的成分比恒定。*

平行于一边的截面中，对应顶点组元含量相同，另两个组元含量之和为常数而相对比例变化。通过 $A$ 顶点的截面中，$B:C$ 为常数；例如图示给定 $w_B/w_C=4/1$，成分轴的 $A$ 端为纯 $A$，另一端为固定比例的 $B+C$ 混合物。

垂直截面能够显示不同成分合金开始结晶、结束结晶及相变的温度范围。由于实际平衡液相与固相的成分路径是空间曲线，通常不落在同一垂直截面内，截面上的相界不能作为连接线，不能据此应用杠杆定律。

## 投影图与凝固路径

液相面和固相面投影到成分三角形后，可用等温线确定任一成分合金的开始结晶温度和结束结晶温度。两相平衡连接线的液相端点与固相端点随温度变化分别形成两条轨迹；两条轨迹配合等温线描述液、固相成分在凝固过程中的连续变化。

![三元匀晶相图投影](<./_attachments/图7-15_三元匀晶相图投影.png>)

*图7-15 液相面实线等温线与固相面虚线等温线的投影。*

三元匀晶相图的空间曲面彼此不相交，因而投影图中没有相界曲面交线的投影。液相面和固相面的等温线可分别给出结晶开始温度与结晶结束温度。例如总成分点 $O$ 所在液相面等温线为 $T_3$、固相面等温线为 $T_4'$ 时，合金在 $T_3$ 开始结晶，在 $T_4'$ 凝固完毕。

![液固相连接线端点轨迹](<./_attachments/图7-16_连接线端点轨迹.png>)

*图7-16 凝固过程中液相端点与固相端点的空间轨迹呈双弯线。*

对于固定总成分的合金：

1. 冷却至液相面时开始析出 $\alpha$；
2. 在 $L+\alpha$ 区内，液相和固相的平衡成分沿各自轨迹连续改变；
3. 达到固相面时最后一滴液相消失，[[02-Areas/材料科学/05_单组元相图及纯晶体的凝固/02_纯晶体的凝固#纯晶体的凝固|凝固]]结束；
4. 任一等温状态下，两相相对含量由该温度真实连接线上的杠杆定律求得。

液相与固相成分随温度变化的轨迹通常是两条空间曲线。垂直截面上的液相线、固相线只是截面与液相面、固相面的交线，并不是这两条成分轨迹；因此只能用于判定相区和临界温度，不能替代等温连接线。

## 关系链接

<!-- BEGIN CODEX MANAGED: RELATION LINKS -->
- 同层条目：[[02-Areas/材料科学/07_三元相图/01_三元相图基本知识.md|三元相图基本知识]]、[[02-Areas/材料科学/07_三元相图/03_固态互不溶解的三元共晶相图.md|固态互不溶解的三元共晶相图]]、[[02-Areas/材料科学/07_三元相图/04_固态有限互溶的三元共晶相图.md|固态有限互溶的三元共晶相图]]
- 跨域关联：[[02-Areas/材料科学/06_二元相图与合金的凝固/03_二元相图分析.md|二元相图分析]]、[[02-Areas/材料科学/05_单组元相图及纯晶体的凝固/02_纯晶体的凝固.md|纯晶体的凝固]]、[[02-Areas/材料科学/03_扩散/01_扩散及其分类.md|扩散及其分类]]
<!-- END CODEX MANAGED: RELATION LINKS -->

File: 02-Areas/材料科学/07_三元相图/03_固态互不溶解的三元共晶相图.md
# 固态互不溶解的三元共晶相图

## 相图构成

三个组元液态完全互溶、固态互不溶，并且三个二元系均为简单共晶。三个初晶液相面分别对应初晶 $A$、$B$、$C$；相邻液相面交于三条共晶谷：

$$
e_1E:\ L\rightarrow A+B,
$$

$$
e_2E:\ L\rightarrow B+C,
$$

$$
e_3E:\ L\rightarrow A+C.
$$

三条共晶谷汇聚于三元共晶点 $E$，发生

$$
L_E\rightarrow A+B+C.
$$

此时液相 $L_E$ 与三个固相成分 $A$、$B$、$C$ 构成四相平衡，共晶温度及各相成分固定；四相平衡面为由三个固相成分点构成的三角形。

三条液相面分别为 $ae_1Ee_3a$、$be_1Ee_2b$、$ce_2Ee_3c$。四相平衡共晶平面 $mnp$ 由三个三相平衡连接三角形合并而成：$mEn$ 是 $L\rightarrow A+B$ 三相区的底面，$nEp$ 是 $L\rightarrow B+C$ 三相区的底面，$pEm$ 是 $L\rightarrow A+C$ 三相区的底面。低于 $E$ 点温度，合金全部凝固，形成 $A+B+C$ 三相区。

**表7-3 固态互不溶解的三元共晶相图的分析**

| 要点 | 分类 | 含义 |
|---|---|---|
| 点 | $a$ | 组元 $A$ 的熔点 |
| 点 | $b$ | 组元 $B$ 的熔点 |
| 点 | $c$ | 组元 $C$ 的熔点 |
| 液相面 | $ae_1Ee_3a$ | 组元 $A$ 的初始结晶面 |
| 液相面 | $be_1Ee_2b$ | 组元 $B$ 的初始结晶面 |
| 液相面 | $ce_2Ee_3c$ | 组元 $C$ 的初始结晶面 |
| 共晶转变线 | $e_1E$ | $L\rightarrow A+B$ |
| 共晶转变线 | $e_2E$ | $L\rightarrow C+B$ |
| 共晶转变线 | $e_3E$ | $L\rightarrow A+C$ |
| 三元共晶点 | $E$ | $L_E\rightarrow A+B+C$ |
| 四相平衡共晶平面 | $mnp$ | / |

![固态互不溶的三元共晶相图](<./_attachments/图7-17至7-18_固态互不溶三元共晶相图.png>)

*图7-17、图7-18 三个初晶面、三条共晶谷以及三元共晶点的空间关系。*

## 相区与截面

三个液相面以下分别存在 $L+A$、$L+B$、$L+C$ 两相区。每条共晶谷对应一个液相与两个固相共存的三相区域；三个三相区域在 $E$ 处汇合。三元共晶温度以下，整个成分范围内均为 $A+B+C$。

垂直截面可显示初晶、[[02-Areas/材料科学/06_二元相图与合金的凝固/03_二元相图分析#2. 共晶相图及其合金凝固|二元共晶]]和三元共晶依次出现的温度范围。水平截面在不同温度下依次截取液相面、三相区域和四相平衡面，可用来识别同一温度下的相态与平衡关系。

![固态互不溶三元共晶垂直截面](<./_attachments/图7-19_固态互不溶三元共晶垂直截面.png>)

*图7-19 固态互不溶三元共晶相图的垂直截面。*

若截面成分轴平行于 $AC$ 边，总成分点位于截面线 $rs$ 上，合金冷却时可依次经历：点 1 开始从液相析出初晶 $A$；点 2 进入 $L+A+C$ 三相区并发生 $L\rightarrow A+C$；点 3 到达四相共晶平面并发生 $L\rightarrow A+B+C$。三元共晶反应后不再有其他相变，室温组织为初晶 $A$、二相共晶 $(A+C)$ 与三相共晶 $(A+B+C)$。若垂直截面通过顶点 $A$，该截面与 $L+A$ 两相过渡面的截线可在特定位置呈水平连接线，但这不改变一般垂直截面不能用于相量计算的限制。

![不同温度下的水平截面](<./_attachments/图7-20_固态互不溶三元共晶水平截面.png>)

*图7-20 高于、等于和低于关键温度时的水平截面。*

## 投影图与凝固过程

投影图中，三条共晶谷把成分三角形分成三个初晶区。液相面上的箭头和等温线指示液相成分随降温向较低温度方向移动。

![固态互不溶三元共晶投影](<./_attachments/图7-21_固态互不溶三元共晶投影.png>)

*图7-21 三条共晶谷、三个初晶区、液相面等温线和典型冷却路径的投影。*

以初晶 $A$ 区内的合金为例：

1. 液相到达 $A$ 初晶面后析出 $A$，液相成分沿总成分点与 $A$ 顶点连线的延长方向移动；
2. 液相成分到达 $e_3E$ 后发生 $L\rightarrow A+C$，液相沿共晶谷向 $E$ 移动；
3. 到达 $E$ 后剩余液相全部发生 $L_E\rightarrow A+B+C$；
4. 室温组织由初晶 $A$、二元共晶 $(A+C)$ 和三元共晶 $(A+B+C)$ 组成。

初晶阶段可由[[02-Areas/材料科学/06_二元相图与合金的凝固/02_相图热力学的基本要点#3. 杠杆法则|杠杆定律]]求相量。例如总成分为 $O$，液相到达共晶谷上的 $q$ 点时，若 $A$、$O$、$q$ 共线，则

$$
w_A=\frac{Oq}{Aq},\qquad w_L=\frac{AO}{Aq}.
$$

若以百分数表示，则上式各自乘以 $100\%$。液相刚到达共晶谷 $e_3E$ 的 $q$ 点时，二相共晶 $(A+C)$ 尚近于零；其瞬时成分点是过 $q$ 点作液相面切线与 $AC$ 边的交点 $d$。继续冷却时，液相成分沿 $qE$ 移动，每一瞬间形成的 $(A+C)$ 共晶成分由共晶谷相应液相点的切线与 $AC$ 边的交点确定。液相到达 $E$ 时，先后形成的 $(A+C)$ 共晶平均成分为 $f=Eq\cap AC$。因此，总量为 $w_0$ 的合金中，二相共晶与三相共晶的质量分数分别为

$$
\frac{w_{(A+C)}}{w_0}
=\frac{Eq}{Ef}\frac{AO}{Aq}\times100\%,
$$

$$
\frac{w_{(A+B+C)}}{w_0}
=\frac{qf}{Ef}\frac{AO}{Aq}\times100\%.
$$

## 室温组织的区域规律

**表7-4 固态完全不溶、具有共晶转变的三元合金系中典型合金的室温组织**

| 区域 | 室温组织 |
|---|---|
| 1 | 初晶 $A$ + 二相共晶 $(A+B)$ + 三相共晶 $(A+B+C)$ |
| 2 | 初晶 $B$ + 二相共晶 $(A+B)$ + 三相共晶 $(A+B+C)$ |
| 3 | 初晶 $B$ + 二相共晶 $(B+C)$ + 三相共晶 $(A+B+C)$ |
| 4 | 初晶 $C$ + 二相共晶 $(B+C)$ + 三相共晶 $(A+B+C)$ |
| 5 | 初晶 $C$ + 二相共晶 $(A+C)$ + 三相共晶 $(A+B+C)$ |
| 6 | 初晶 $A$ + 二相共晶 $(A+C)$ + 三相共晶 $(A+B+C)$ |
| $AE$ 线 | 初晶 $A$ + 三相共晶 $(A+B+C)$ |
| $BE$ 线 | 初晶 $B$ + 三相共晶 $(A+B+C)$ |
| $CE$ 线 | 初晶 $C$ + 三相共晶 $(A+B+C)$ |
| $e_1E$ 线 | 二相共晶 $(A+B)$ + 三相共晶 $(A+B+C)$ |
| $e_2E$ 线 | 二相共晶 $(B+C)$ + 三相共晶 $(A+B+C)$ |
| $e_3E$ 线 | 二相共晶 $(A+C)$ + 三相共晶 $(A+B+C)$ |
| $E$ 点 | 三相共晶 $(A+B+C)$ |

- 三个初晶区分别形成“初晶 $A/B/C$ + 相邻二元共晶 + 三元共晶”。
- $AE$、$BE$、$CE$ 上分别为初晶 $A$、$B$、$C$ 与三元共晶。
- $e_1E$、$e_2E$、$e_3E$ 上分别为二元共晶 $(A+B)$、$(B+C)$、$(A+C)$ 与三元共晶。
- $E$ 点仅形成三元共晶 $(A+B+C)$。

投影图中相邻区域的平衡相或组织组成通常只相差一个组成部分，可据此检查相区判定是否连续。

## 关系链接

<!-- BEGIN CODEX MANAGED: RELATION LINKS -->
- 同层条目：[[02-Areas/材料科学/07_三元相图/01_三元相图基本知识.md|三元相图基本知识]]、[[02-Areas/材料科学/07_三元相图/04_固态有限互溶的三元共晶相图.md|固态有限互溶的三元共晶相图]]、[[02-Areas/材料科学/07_三元相图/05_两个共晶型二元系和一个匀晶型二元系构成的三元相图.md|两个共晶型二元系和一个匀晶型二元系构成的三元相图]]
- 跨域关联：[[02-Areas/材料科学/06_二元相图与合金的凝固/03_二元相图分析.md|二元相图分析]]、[[02-Areas/材料科学/05_单组元相图及纯晶体的凝固/02_纯晶体的凝固.md|纯晶体的凝固]]、[[02-Areas/材料科学/08_固态相变/01_固态相变的特点及分类.md|固态相变的特点及分类]]
<!-- END CODEX MANAGED: RELATION LINKS -->

File: 02-Areas/材料科学/07_三元相图/04_固态有限互溶的三元共晶相图.md
# 固态有限互溶的三元共晶相图

## 与固态互不溶体系的差别

三个组元在液态完全互溶，在固态形成有限溶解度的[[02-Areas/材料科学/06_二元相图与合金的凝固/03_二元相图分析#（2）共晶合金的平衡凝固及其组织|端际固溶体]] $\alpha$、$\beta$、$\gamma$。除液相面和共晶谷外，还出现固相面、固溶度曲面以及固态两相、三相区域。

三个初晶液相面分别与相应固相面配对，形成 $L+\alpha$、$L+\beta$、$L+\gamma$ 两相区。三组二元共晶反应形成六个三相边界面，并在三元共晶温度处汇聚。四相反应为

$$
L_E\rightarrow \alpha_m+\beta_n+\gamma_p.
$$

四相平衡面是成分三角形 $mnp$。其下方为 $\alpha+\beta+\gamma$ 三相区；随温度降低，三个固溶体成分沿各自溶解度曲线变化，室温三相三角形变为 $m'n'p'$。

![固态有限互溶的三元共晶相图](<./_attachments/图7-24_固态有限互溶三元共晶相图.png>)

*图7-24 液相面、固相面、固溶度曲面、三相棱柱和四相平衡面的空间关系。*

与固态完全不溶体系相比，靠近三个纯组元处分别出现 $\alpha$、$\beta$、$\gamma$ 单相固溶体区，并增加三组固溶度曲面。每两个固溶体单相区之间的固态两相区由一对共轭固溶度曲面包围；三个发生二相共晶转变的三相平衡区由六个过渡面围成，并在 $T_E$ 汇聚到四相平衡共晶平面。该平面以下的不规则三棱柱为 $\alpha+\beta+\gamma$ 三相区。

**表7-5 固态有限互溶的三元共晶相图的特点**

| 项目 | 分类或数量 | 含义 |
|---|---|---|
| 固相面 | $afmla$ | 和液相面 $ae_1Ee_3a$ 共轭 |
| 固相面 | $bgnhb$ | 和液相面 $be_1Ee_2b$ 共轭 |
| 固相面 | $cipkc$ | 和液相面 $ce_2Ee_3c$ 共轭 |
| 相界面 | 3个液相面 | / |
| 相界面 | 6个两相共晶转变起始面 | / |
| 相界面 | 3个单相固相面 | / |
| 相界面 | 3个两相共晶终止面 | / |
| 相界面 | 1个四相平衡共晶平面 | / |
| 6个区域 | 1个液相区 | / |
| 6个区域 | 3个单相固溶体区 | / |
| 6个区域 | 3个液、固二相平衡区 | / |
| 6个区域 | 3个固态两相平衡区 | / |
| 6个区域 | 3个发生两相共晶转变的三相平衡区 | / |
| 6个区域 | 1个固态三相平衡区 | / |

![有限互溶三元共晶的两相区和三相区](<./_attachments/图7-25_有限互溶三元共晶两相区三相区.png>)

*图7-25 三相平衡棱柱以及固态两相区的空间形状。*

## 投影图

三条共晶谷 $e_1E$、$e_2E$、$e_3E$ 将投影分成三个初晶液相面。每个共晶谷两侧分别对应两个液固两相区；由谷线开始并向固态延伸的单变量线束构成三相区域的投影。三组三相区域在 $mEn$、$nEp$、$pEm$ 附近与四相平衡相接。

![固态有限互溶三元共晶投影图](<./_attachments/图7-26_固态有限互溶三元共晶投影图.png>)

*图7-26 初晶区、三相区、四相三角形及固态溶解度边界的投影关系。*

投影图中的箭头指向三元共晶点 $E$，表示液相成分沿共晶谷向低温方向移动。四相反应之前，存在 $L\rightarrow\alpha+\beta$、$L\rightarrow\beta+\gamma$、$L\rightarrow\gamma+\alpha$ 三类三相平衡；四相反应结束后进入 $\alpha+\beta+\gamma$。

三个液相面的投影分别为 $\alpha$、$\beta$、$\gamma$ 初晶区。与液相面共轭的三个固相面投影位于靠近相应纯组元的一侧；固相面以外是不规则的单相固溶体区。每个三相棱柱在投影中由三条单变量线限定：液相成分沿共晶谷趋向 $E$，两个固相成分沿各自固溶度轨迹趋向四相平衡面顶点。每一个零变量点都是三条单变量线的交点；三条液相单变量线均由高温方向指向 $E$，是三元共晶型投影的特征。

![四相平衡前后三相浓度三角形](<./_attachments/图7-27_四相平衡前后三相浓度三角形.png>)

*图7-27 四相共晶转变以前的三个三相浓度三角形、四相共晶平面以及转变后的固态三相浓度三角形。*

在 $T_E$ 以前，可分别存在 $L+\alpha+\beta$、$L+\beta+\gamma$、$L+\gamma+\alpha$ 三个三相平衡；在 $T_E$ 发生 $L\rightarrow\alpha+\beta+\gamma$，四相平衡温度和各相成分固定；在 $T_E$ 以下只剩 $\alpha+\beta+\gamma$ 固态三相平衡。反应液相成分点 $E$ 位于三个生成固相成分点所成三角形内。

## 水平截面与垂直截面

[[02-Areas/材料科学/07_三元相图/01_三元相图基本知识#水平截面|水平截面]]中，三相平衡区为三角形：三个顶点分别是三个平衡相的成分；三条边外侧与相应两相区相邻；每个顶点外侧与相应单相区相邻。一般的两相区由两条直线边界和两条曲线边界围成。

垂直截面中，三相区通常呈三角形或带状区域，可清楚显示凝固与固态相变温度，但不能把截面边界当作等温连接线，也不能直接用杠杆定律求相量。

## 典型凝固与固态转变

不同成分区域的共同逻辑是：

1. 在某一初晶面上先析出 $\alpha$、$\beta$ 或 $\gamma$；
2. 液相到达共晶谷后发生液相与两个固相的三相共晶转变；
3. 到达 $E$ 后剩余液相发生四相共晶反应；
4. 在继续冷却过程中，各端际固溶体因溶解度降低而析出二次相。

因此室温组织可能同时含有初晶、二元共晶、三元共晶以及从固溶体中析出的二次相。只有处在特定投影边界或四相成分三角形上的合金，才会省略其中某些阶段。

![固态有限互溶三元共晶投影](<./_attachments/图7-28_固态有限互溶三元共晶投影.png>)

*图7-28 初晶区、共晶谷、三相区边界、四相平衡三角形及固溶度轨迹的综合投影。*

**表7-6 固态有限互溶、具有共晶转变的三元合金系结晶过程和室温组织**

| 合金所在区 | 结晶过程 | 室温组织 |
|---|---|---|
| I | $L\rightarrow\alpha$ | $\alpha$ |
| II | $L\rightarrow\alpha$，$\alpha\rightarrow\beta_{II}$ | $\alpha+\beta_{II}$ |
| III | $L\rightarrow\alpha$，$\alpha\rightarrow\beta_{II}$，$\alpha\rightarrow\beta_{II}+\gamma_{II}$ | $\alpha+\beta_{II}+\gamma_{II}$ |
| IV | $L\rightarrow\alpha$，$L\rightarrow\alpha+\beta$，$\alpha\rightarrow\beta_{II}$，$\beta\rightarrow\alpha_{II}$ | $\alpha+(\alpha+\beta)+\beta_{II}$ |
| V | $L\rightarrow\alpha$，$L\rightarrow\alpha+\beta$，$\alpha\rightarrow\beta_{II}$，$\beta\rightarrow\alpha_{II}$，$\alpha\rightarrow\beta_{II}+\gamma_{II}$，$\beta\rightarrow\alpha_{II}+\gamma_{II}$ | $\alpha+(\alpha+\beta)+\beta_{II}+\gamma_{II}$ |
| VI | $L\rightarrow\alpha$，$L\rightarrow\alpha+\beta$，$L\rightarrow\alpha+\beta+\gamma$，$\alpha\rightarrow\beta_{II}+\gamma_{II}$，$\beta\rightarrow\alpha_{II}+\gamma_{II}$，$\gamma\rightarrow\alpha_{II}+\beta_{II}$ | $\alpha+(\alpha+\beta)+(\alpha+\beta+\gamma)+\beta_{II}+\gamma_{II}$ |
| VII（在 $mE$ 上的合金） | $L\rightarrow\alpha$，$L\rightarrow\alpha+\beta+\gamma$，$\alpha\rightarrow\beta_{II}+\gamma_{II}$，$\beta\rightarrow\alpha_{II}+\gamma_{II}$，$\gamma\rightarrow\alpha_{II}+\beta_{II}$ | $\alpha+(\alpha+\beta+\gamma)+\beta_{II}+\gamma_{II}$ |

![典型合金的冷却曲线一](<./_attachments/图7-29_合金o与o撇冷却曲线.png>)

*图7-29 位于不同投影区域的合金 $o$、$o'$ 的平衡冷却过程。*

![典型合金的冷却曲线二](<./_attachments/图7-30_合金q与r冷却曲线.png>)

*图7-30 位于特殊边界区域的合金 $q$、$r$ 的平衡冷却过程。*

在典型 $VW$ 垂直截面中，合金先从液相析出初晶 $\alpha$，进入三相区后发生 $L\rightarrow\alpha+\beta$；凝固结束后在 $\alpha+\beta$ 两相区继续冷却，因固溶度变化又析出少量 $\gamma$，室温组织为 $\alpha+(\alpha+\beta)+\gamma$。经过四相点的垂直截面可直接显示四相平衡面及与之相连的三相区全貌，但相量仍须由等温截面确定。

![固态有限互溶三元共晶水平截面](<./_attachments/图7-31_固态有限互溶三元共晶水平截面.png>)

*图7-31 不同温度下的水平截面。*

水平截面的共同几何特征为：三相区是共轭三角形，三个顶点就是该温度下三个平衡相的成分点，并分别与相应单相区相连；三相三角形的边与相邻两相区连接；一般两相区由两条与三相区相接的直线边和一对分隔两个单相区的共轭曲线围成。

![固态有限互溶三元共晶垂直截面](<./_attachments/图7-32_固态有限互溶三元共晶垂直截面.png>)

*图7-32 两种典型垂直截面。*

凡垂直截面截到四相平衡共晶平面，截面中都会出现一条四相等温水平线和顶点朝上的曲边三角形。经过四相点的截面可显示四相平衡面及其上、下相连的四个三相区；一般截面则适于读取初晶开始、二相共晶、凝固结束和固态析出的临界温度。

## 关系链接

<!-- BEGIN CODEX MANAGED: RELATION LINKS -->
- 同层条目：[[02-Areas/材料科学/07_三元相图/01_三元相图基本知识.md|三元相图基本知识]]、[[02-Areas/材料科学/07_三元相图/03_固态互不溶解的三元共晶相图.md|固态互不溶解的三元共晶相图]]、[[02-Areas/材料科学/07_三元相图/06_包共晶型三元系相图.md|包共晶型三元系相图]]
- 跨域关联：[[02-Areas/材料科学/06_二元相图与合金的凝固/03_二元相图分析.md|二元相图分析]]、[[02-Areas/材料科学/08_固态相变/02_过饱和固溶体的分解.md|过饱和固溶体的分解]]、[[02-Areas/材料科学/05_单组元相图及纯晶体的凝固/01_单元系相变的热力学及相平衡.md|单元系相变的热力学及相平衡]]
<!-- END CODEX MANAGED: RELATION LINKS -->

File: 02-Areas/材料科学/07_三元相图/05_两个共晶型二元系和一个匀晶型二元系构成的三元相图.md
# 两个共晶型二元系和一个匀晶型二元系构成的三元相图

## 体系构成

设 $A-B$、$B-C$ 为固态有限互溶的[[02-Areas/材料科学/06_二元相图与合金的凝固/03_二元相图分析#2. 共晶相图及其合金凝固|共晶型二元系]]，$A-C$ 为匀晶型二元系。固态形成两类固溶体：$\alpha$ 以 $A$ 或 $C$ 为溶剂，$\beta$ 以 $B$ 为溶剂。

相图中有两个液相面，分别对应初晶 $\alpha$ 和初晶 $\beta$。两液相面交于单变量线 $ee_1$，沿线发生

$$
L\rightarrow\alpha+\beta.
$$

主要相区包括 $L$、$\alpha$、$\beta$、$L+\alpha$、$L+\beta$、$\alpha+\beta$ 和 $L+\alpha+\beta$。

$T_Aee_1T_CT_A$ 与 $T_Bee_1T_B$ 分别是 $\alpha$、$\beta$ 固溶体的液相面；两者相交形成液相单变量线 $ee_1$。$\alpha$、$\beta$ 的单相区分别与相应固溶度曲面相接；$L+\alpha+\beta$ 是沿 $ee_1$ 延伸的三相棱柱，其余空间由 $L+\alpha$、$L+\beta$、$\alpha+\beta$ 两相区连接。

![两共晶一匀晶三元相图](<./_attachments/图7-34_两共晶一匀晶三元相图.png>)

*图7-34 空间模型、相区、投影图和等温截面之间的对应关系。*

## 投影与相区判定

共晶线 $ee_1$ 的投影把成分三角形分成 $\alpha$ 初晶区和 $\beta$ 初晶区。液相成分到达该线后，随温度降低沿线移动并同时析出 $\alpha$、$\beta$。

投影中，$bb_1$ 是 $\beta$ 相由一端二元共晶温度降至另一端共晶温度时的溶解度轨迹；$aa_1$ 是 $\alpha$ 相相应的溶解度轨迹。另两条固相单变量线分别连接两个二元侧面上的固溶度端点。液相单变量线、$\alpha$ 固相单变量线和 $\beta$ 固相单变量线共同给出 $L+\alpha+\beta$ 共轭三角形随温度的移动。

只有总成分位于两组固相单变量线投影之间的合金，冷却时才会穿过 $L+\alpha+\beta$ 三相区域并发生共晶转变。位于其外侧的合金可能只经历初晶形成和随后固态析出。

室温组织取决于总成分相对于初晶区、共晶线投影和固溶度曲线的位置：

- $\alpha$ 初晶区内通常先形成 $\alpha$，随后可能形成 $(\alpha+\beta)$ 共晶；
- $\beta$ 初晶区内通常先形成 $\beta$，随后可能形成 $(\alpha+\beta)$ 共晶；
- 共晶线所对应的特殊成分不形成初晶，直接形成 $(\alpha+\beta)$ 共晶；
- 位于固态两相区的合金继续冷却时，因溶解度降低从 $\alpha$ 中析出二次 $\beta$，或从 $\beta$ 中析出二次 $\alpha$；
- 位于端际单相区的合金在相应温度范围内保持单一 $\alpha$ 或 $\beta$。

更具体地，只有总成分位于 $\alpha$、$\beta$ 两条固相单变量线投影之间，冷却路径才穿过三相棱柱。总成分位于 $\alpha$ 固相单变量线与液相单变量线之间时，初晶为 $\alpha$，凝固组织为初晶 $\alpha+(\alpha+\beta)$；位于液相单变量线与 $\beta$ 固相单变量线之间时，初晶为 $\beta$，凝固组织为初晶 $\beta+(\alpha+\beta)$；正位于液相单变量线上的合金无初晶，全部形成 $(\alpha+\beta)$ 共晶。位于固相单变量线与室温固溶度边界之间的合金，室温还分别出现 $\beta_{II}$ 或 $\alpha_{II}$；位于端际固溶度边界与纯组元边之间时，室温为单相 $\alpha$ 或 $\beta$。

## 截面分析

等温截面可同时表示 $L$、$\alpha$、$\beta$、三个两相区及 $L+\alpha+\beta$ 三相三角形。三相三角形的顶点是该温度下三个平衡相的成分。

垂直截面可以确定初晶开始温度、共晶转变温度范围和固态析出温度，但其中的相界不是等温连接线；平衡相成分和相量应回到对应温度的水平截面求取。

## 两个包晶型二元系和一个匀晶型二元系

若 $A-B$、$B-C$ 均为固态有限互溶的包晶型二元系，$A-C$ 为匀晶型二元系，仍形成以 $A$ 或 $C$ 为溶剂的 $\alpha$ 固溶体和以 $B$ 为溶剂的 $\beta$ 固溶体。两个液相面交于 $PP'$，液相成分位于该线时发生

$$
L+\beta\rightarrow\alpha.
$$

$bb'$ 与 $aa'$ 分别为 $\beta$、$\alpha$ 的溶解度变化轨迹。

![两个包晶系和一个匀晶系的投影](<./_attachments/图7-35_两包晶一匀晶三元相图投影.png>)

*图7-35 两个包晶型二元系和一个匀晶型二元系构成的三元相图投影。*

## 关系链接

<!-- BEGIN CODEX MANAGED: RELATION LINKS -->
- 同层条目：[[02-Areas/材料科学/07_三元相图/01_三元相图基本知识.md|三元相图基本知识]]、[[02-Areas/材料科学/07_三元相图/04_固态有限互溶的三元共晶相图.md|固态有限互溶的三元共晶相图]]、[[02-Areas/材料科学/07_三元相图/06_包共晶型三元系相图.md|包共晶型三元系相图]]
- 跨域关联：[[02-Areas/材料科学/06_二元相图与合金的凝固/01_二元相图基本知识.md|二元相图基本知识]]、[[02-Areas/材料科学/08_固态相变/01_固态相变的特点及分类.md|固态相变的特点及分类]]、[[02-Areas/材料科学/01_固体结构/05_合金相结构.md|合金相结构]]
<!-- END CODEX MANAGED: RELATION LINKS -->

File: 02-Areas/材料科学/07_三元相图/06_包共晶型三元系相图.md
# 包共晶型三元系相图

## 四相反应

包共晶型三元系的四相反应为

$$
L+\alpha\rightleftharpoons\beta+\gamma.
$$

反应物一侧同时消耗液相和 $\alpha$，具有[[02-Areas/材料科学/06_二元相图与合金的凝固/03_二元相图分析#3. 包晶相图及其合金凝固|包晶反应]]特征；生成物一侧同时形成 $\beta$、$\gamma$，具有共晶反应特征，故称包共晶反应。恒压下四相平衡自由度为零，反应温度及四个平衡相的成分均固定。

![包共晶型三元系](<./_attachments/图7-36_包共晶型三元系.png>)

*图7-36 包共晶型三元系的空间模型、等温截面和四相反应前后成分关系。*

一种典型构成为：$A-B$、$A-C$ 二元侧面具有包晶转变，$B-C$ 二元侧面具有共晶转变，并满足 $T_A>T_{p1}>T_{p2}>T_B>T_P>T_C>T_e$，其中 $T_P$ 为四相平衡温度。四边形 $abpc$ 是包共晶转变平面。该平面上方有 $L+\alpha+\beta$、$L+\alpha+\gamma$ 两个包晶型三相棱柱；平面下方有 $L+\beta+\gamma$ 共晶型三相棱柱以及 $\alpha+\beta+\gamma$ 固态三相棱柱。

## 四相平衡前后的相区

四相平衡面由反应温度处的 $\alpha$、$\beta$、$\gamma$ 和液相成分共同限定。在四相温度以上，有两个与反应相连的三相区域，可分别表示为

$$
L+\alpha\rightarrow\beta,
$$

$$
L+\alpha\rightarrow\gamma.
$$

到达四相温度时，发生 $L+\alpha\rightarrow\beta+\gamma$。四相温度以下，一方面进入 $\alpha+\beta+\gamma$ 固态三相区，另一方面剩余液相可继续参与 $L\rightarrow\beta+\gamma$ 型三相转变；具体经过哪一相区取决于总成分在投影图中的位置。

[[02-Areas/材料科学/07_三元相图/10_三元相图小结#三类四相平衡转变|四相反应]]的几何判据是：反应前的总成分由 $L$ 与 $\alpha$ 的连线表示，反应后的总成分由 $\beta$ 与 $\gamma$ 的连线表示。四个相成分点构成的四边形及其两条对角线决定反应物和生成物的质量平衡关系。

在四相温度处，液相成分点 $p$、$\alpha$ 成分点 $a$、$\beta$ 成分点 $b$、$\gamma$ 成分点 $c$ 构成四边形 $abpc$；反应物连接线 $pa$ 与生成物连接线 $bc$ 是其两条对角线。总成分点在两条对角线交点处满足四相质量平衡。

## 典型冷却路径

不同成分的冷却过程可归纳为以下几类：

- 先析出 $\alpha$，随后进入 $L+\alpha+\beta$ 或 $L+\alpha+\gamma$ 三相区，在四相温度发生包共晶反应；
- 在四相反应后仍保留液相，继续发生 $L\rightarrow\beta+\gamma$，直至液相消失；
- 四相反应中液相先耗尽，随后在 $\alpha+\beta+\gamma$ 固态三相区内继续冷却；
- 总成分位于某些边界区域时，可能绕过四相反应，仅经历初晶、三相转变或固态析出。

凝固完成后，各固溶体的溶解度继续随温度降低，因而还可能从 $\alpha$、$\beta$、$\gamma$ 中析出二次相。最终组织既受四相反应前后液相是否耗尽控制，也受[[02-Areas/材料科学/07_三元相图/04_固态有限互溶的三元共晶相图#典型凝固与固态转变|固态溶解度曲线]]控制。

代表性成分的完整冷却序列如下：

| 成分 | 冷却序列 | 室温组织 |
|---|---|---|
| $O$ | $L\rightarrow\alpha$；$L+\alpha\rightarrow\beta$；$L+\alpha\rightarrow\beta+\gamma$ | $\alpha+\beta+(\beta+\gamma)+\alpha_{II}+\beta_{II}+\gamma_{II}$ |
| $Q$ | $L\rightarrow\alpha$；$L+\alpha\rightarrow\beta$；$L+\alpha\rightarrow\beta+\gamma$；$L\rightarrow\beta+\gamma$ | $\beta+(\beta+\gamma)+\alpha_{II}+\gamma_{II}$ |
| $M$ | $L\rightarrow\alpha$；$L\rightarrow\alpha+\gamma$；$L+\alpha\rightarrow\beta+\gamma$；$L\rightarrow\beta+\gamma$ | $\gamma+(\beta+\gamma)+\alpha_{II}+\beta_{II}$ |
| $N$ | $L\rightarrow\gamma$；$L\rightarrow\alpha+\gamma$；$L+\alpha\rightarrow\beta+\gamma$；$L\rightarrow\beta+\gamma$ | $\gamma+(\beta+\gamma)+\alpha_{II}+\beta_{II}$ |
| $R$ | $L\rightarrow\alpha$；$L+\alpha\rightarrow\beta$；随后进入 $\alpha+\beta$ | $\alpha+\beta+\gamma_{\alpha}+\beta_{II}+\alpha_{II}$ |
| $S$ | $L\rightarrow\alpha$；$L+\alpha\rightarrow\beta$；$L\rightarrow\beta$；$\beta\rightarrow\alpha_{II}$ | $\beta+\alpha_{II}+\gamma_{II}$ |

![包共晶型三元系的投影和垂直截面](<./_attachments/图7-37_包共晶型投影与垂直截面.png>)

*图7-37 冷凝过程投影以及 1-2 垂直截面中的相区、组织转变顺序。*

投影图中液相单变量线的箭头给出液相随降温的迁移方向；1-2 垂直截面依次显示 $L$、$L+\alpha$、$L+\alpha+\beta$、$L+\alpha+\gamma$、$L+\beta+\gamma$、$\alpha+\beta+\gamma$ 等相区。垂直截面用于读取临界温度与相区顺序，相量仍需由[[02-Areas/材料科学/07_三元相图/01_三元相图基本知识#水平截面|等温截面]]确定。

![包共晶型三元系综合投影](<./_attachments/图7-38_包共晶型综合投影.png>)

*图7-38 两个共晶型二元系与一个包晶型二元系构成的三元包共晶反应综合投影。*

![成分O和Q的冷却过程](<./_attachments/图7-39_合金O与Q冷却过程.png>)

*图7-39 成分 $O$、$Q$ 合金的平衡冷却过程。*

![成分M和N的冷却过程](<./_attachments/图7-40_合金M与N冷却过程.png>)

*图7-40 成分 $M$、$N$ 合金的平衡冷却过程。*

![成分R和S的冷却过程](<./_attachments/图7-41_合金R与S冷却过程.png>)

*图7-41 成分 $R$、$S$ 合金的平衡冷却过程。*

## 截面与投影的用途

水平截面在四相温度以上、等于四相温度和以下具有不同的三相三角形组合，可用于判定反应前后的共存相。投影图上的单变量线及箭头指示液相成分的演化方向。垂直截面主要用来读取相变温度和相区顺序，不能直接用其中的线段求平衡相成分或相量。

## 关系链接

<!-- BEGIN CODEX MANAGED: RELATION LINKS -->
- 同层条目：[[02-Areas/材料科学/07_三元相图/04_固态有限互溶的三元共晶相图.md|固态有限互溶的三元共晶相图]]、[[02-Areas/材料科学/07_三元相图/05_两个共晶型二元系和一个匀晶型二元系构成的三元相图.md|两个共晶型二元系和一个匀晶型二元系构成的三元相图]]、[[02-Areas/材料科学/07_三元相图/07_具有四相平衡包晶转变的三元系相图.md|具有四相平衡包晶转变的三元系相图]]
- 跨域关联：[[02-Areas/材料科学/06_二元相图与合金的凝固/03_二元相图分析.md|二元相图分析]]、[[02-Areas/材料科学/05_单组元相图及纯晶体的凝固/02_纯晶体的凝固.md|纯晶体的凝固]]、[[02-Areas/材料科学/08_固态相变/02_过饱和固溶体的分解.md|过饱和固溶体的分解]]
<!-- END CODEX MANAGED: RELATION LINKS -->

File: 02-Areas/材料科学/07_三元相图/07_具有四相平衡包晶转变的三元系相图.md
# 具有四相平衡包晶转变的三元系相图

## 三元包晶反应

三元包晶型四相反应为

$$
L+\alpha+\beta\rightleftharpoons\gamma.
$$

冷却时，液相与两个已存在固相 $\alpha$、$\beta$ 共同反应生成新固相 $\gamma$。恒压[[02-Areas/材料科学/07_三元相图/10_三元相图小结#三类四相平衡转变|四相平衡]]的自由度为零，反应温度及 $L$、$\alpha$、$\beta$、$\gamma$ 的成分固定。

![四相包晶转变三元系](<./_attachments/图7-42至7-43_四相包晶转变三元系.png>)

*图7-42、图7-43 三元包晶相图模型以及四相转变前、转变时和转变后的成分三角形。*

一种典型体系中，$A-B$ 为共晶型二元系，$A-C$、$B-C$ 为[[02-Areas/材料科学/06_二元相图与合金的凝固/03_二元相图分析#3. 包晶相图及其合金凝固|包晶型二元系]]，并满足 $T_A>T_{e1}>T_B>T_{p1}>T_{p2}>T_C$，$T_P$ 为三元四相包晶温度。四相平衡包晶面为三角形；其上方只连接一个 $L+\alpha+\beta$ 三相棱柱，其下方连接 $\alpha+\beta+\gamma$、$L+\alpha+\gamma$、$L+\beta+\gamma$ 三个三相棱柱。

## 相区演化

四相温度以上，与反应相接的是 $L+\alpha+\beta$ 三相区域。四相温度处，液相、$\alpha$、$\beta$ 三个反应物成分构成一个浓度三角形，生成相 $\gamma$ 的成分点位于反应物三角形内部，体现质量守恒。

四相温度以下，原来的一个三相区域分化为三个三相区域：

$$
\alpha+\beta+\gamma,
$$

$$
L+\alpha\rightarrow\gamma,
$$

$$
L+\beta\rightarrow\gamma.
$$

因此，四相平衡面以上只有一个与反应相连的三相棱柱，以下则有三个三相棱柱。[[02-Areas/材料科学/07_三元相图/01_三元相图基本知识#水平截面|水平截面]]在四相温度以上、等于四相温度和以下分别显示一个三相三角形、四相平衡三角形及三个三相三角形。

![三元包晶相图等温截面](<./_attachments/图7-44_三元包晶等温截面.png>)

*图7-44 四相包晶温度以上、等于四相包晶温度和以下的一系列等温截面。*

当 $T>T_P$ 时，截面中只有 $L+\alpha+\beta$ 一个三相区；当 $T=T_P$ 时，截面为四相包晶转变平面；当 $T<T_P$ 时，截面中出现 $\alpha+\beta+\gamma$、$L+\alpha+\gamma$、$L+\beta+\gamma$ 三个三相区。水平截面上的三相三角形正是相应三相棱柱在该温度下的截面。

## 反应的完成方式

三元包晶反应结束时，三个反应物中通常有一个先耗尽，另外两个反应物与新生成的 $\gamma$ 进入相应三相或两相平衡。由此产生三类典型结果：

- 液相先耗尽，随后进入 $\alpha+\beta+\gamma$ 固态三相区；
- $\alpha$ 先耗尽，随后进入 $L+\beta+\gamma$ 区并继续形成 $\gamma$；
- $\beta$ 先耗尽，随后进入 $L+\alpha+\gamma$ 区并继续形成 $\gamma$。

总成分在反应物浓度三角形中的位置决定哪一相先耗尽。

生成相 $\gamma$ 的成分点位于反应物 $L$、$\alpha$、$\beta$ 三个成分点构成的三角形内部。总成分点靠近哪一条反应物边，决定反应过程中哪一反应物先被消耗；转变结束后剩余两种反应物与 $\gamma$ 形成新的三相平衡。

## 典型冷却路径

典型合金可能先析出 $\alpha$ 或 $\beta$，再进入 $L+\alpha+\beta$ 三相区；到达四相温度后发生 $L+\alpha+\beta\rightarrow\gamma$。若反应后仍有液相，则沿 $L+\alpha+\gamma$ 或 $L+\beta+\gamma$ 继续转变，直至液相消失；若液相已耗尽，则在固态相区继续冷却。

随后因[[02-Areas/材料科学/07_三元相图/04_固态有限互溶的三元共晶相图#典型凝固与固态转变|固溶度]]降低，$\alpha$、$\beta$、$\gamma$ 中还可能析出二次相。最终组织由初晶、包晶反应产物、反应后继续形成的相以及固态析出相共同组成。

![四相包晶型三元相图综合投影](<./_attachments/图7-45_三元包晶综合投影.png>)

*图7-45 液相面交线、单变量线、四相点及典型成分 $O$、$R$、$Q$ 的综合投影。*

三个代表性成分的冷却序列为：

| 成分 | 冷却序列 | 室温组织 |
|---|---|---|
| $O$ | $L\rightarrow\beta$；$L\rightarrow\beta+\alpha$；$L+\beta+\alpha\rightarrow\gamma$；$L+\beta\rightarrow\gamma$；$L\rightarrow\gamma$；$\gamma\rightarrow\beta_{II}$ | $\gamma+\beta_{II}+\alpha_{II}$ |
| $R$ | $L\rightarrow\beta$；$L+\beta\rightarrow\gamma$；$L\rightarrow\gamma$；$\gamma\rightarrow\beta_{II}$ | $\gamma+\beta_{II}+\alpha_{II}$ |
| $Q$ | $L\rightarrow\alpha$；$L\rightarrow\alpha+\beta$；随后进入 $\alpha+(\alpha+\beta)$ | $\alpha+(\alpha+\beta)+\beta_{II}+\gamma_{II}$ |

![成分O、R、Q的冷却过程](<./_attachments/图7-46_合金O_R_Q冷却过程.png>)

*图7-46 成分 $O$、$R$、$Q$ 合金的平衡冷却过程。*

$O$ 合金先析出 $\beta$，继而进入 $L+\alpha+\beta$，在四相温度发生 $L+\alpha+\beta\rightarrow\gamma$；若 $\alpha$ 先耗尽，则进入 $L+\beta+\gamma$，随后液相继续转变为 $\gamma$，低温由 $\gamma$ 析出 $\beta_{II}$。$R$ 合金不经过 $L+\alpha+\beta$ 四相反应物三相区，依次为 $L\rightarrow\beta$、$L+\beta\rightarrow\gamma$、$L\rightarrow\gamma$ 和 $\gamma\rightarrow\beta_{II}$。$Q$ 合金先析出 $\alpha$，再发生 $L\rightarrow\alpha+\beta$，凝固组织为初晶 $\alpha+(\alpha+\beta)$，低温继续析出 $\beta_{II}$、$\gamma_{II}$。

## 关系链接

<!-- BEGIN CODEX MANAGED: RELATION LINKS -->
- 同层条目：[[02-Areas/材料科学/07_三元相图/06_包共晶型三元系相图.md|包共晶型三元系相图]]、[[02-Areas/材料科学/07_三元相图/08_形成稳定化合物的三元系相图.md|形成稳定化合物的三元系相图]]、[[02-Areas/材料科学/07_三元相图/09_三元相图举例.md|三元相图举例]]
- 跨域关联：[[02-Areas/材料科学/06_二元相图与合金的凝固/04_铁碳相图.md|铁碳相图]]、[[02-Areas/材料科学/08_固态相变/01_固态相变的特点及分类.md|固态相变的特点及分类]]、[[02-Areas/材料科学/08_固态相变/03_马氏体转变.md|马氏体转变]]
<!-- END CODEX MANAGED: RELATION LINKS -->

File: 02-Areas/材料科学/07_三元相图/08_形成稳定化合物的三元系相图.md
# 形成稳定化合物的三元系相图

## 稳定化合物作为独立组元

若某二元系形成的化合物在熔点以下稳定、结构不发生变化，并能与第三组元形成独立的伪二元系，则该化合物可视为一个独立组元。这样可以用连接化合物成分点与第三组元顶点的截面，把复杂三元相图分成若干较简单的伪三元区域。

例如 $A-B$ 形成稳定化合物 $D$，且 $D-C$ 具有伪二元系特征，则原三元系可分为 $A-D-C$ 和 $B-D-C$ 两个子三元系。若两者均为简单三元共晶型，可分别发生

$$
L_{E_1}\rightarrow A+D+C,
$$

$$
L_{E_2}\rightarrow B+D+C.
$$

$D-C$ 垂直截面可作为两个子三元系的共同边界；平行于 $A-B$ 边的垂直截面则可由两侧相区拼合分析。

![形成稳定化合物的三元相图](<./_attachments/图7-51_形成稳定化合物的三元相图.png>)

*图7-51 $A-B$ 二元系形成稳定化合物 $D$，$D-C$ 为伪二元系，体系被分成 $A-D-C$、$B-D-C$ 两个简单三元共晶区域。*

![D-C垂直截面](<./_attachments/图7-52_D-C垂直截面.png>)

*图7-52 $D-C$ 垂直截面；一端为稳定化合物 $D$，故为伪二元相图。*

$D-C$ 截面虽然形状可与普通二元共晶相图相同，但 $D$ 端不是纯元素而是稳定化合物。平行于 $A-B$ 边的任一垂直截面，则由 $A-D-C$ 与 $B-D-C$ 两个三元共晶子系的垂直截面在 $D-C$ 共同边界处连续拼合。

## 不能简单分割的情形

若稳定化合物 $\delta$ 与第三组元 $C$ 之间不具备伪二元系特征，连接 $\delta-C$ 的[[02-Areas/材料科学/07_三元相图/01_三元相图基本知识#垂直截面|垂直截面]]就不是独立二元相图，不能把完整体系机械拆分为两个简单三元系。此时必须保留液相面、单变量线及四相反应之间的整体关系。

一种典型组合同时包含包共晶反应与三元共晶反应：

$$
L_P+\beta\rightleftharpoons\delta+\gamma,
$$

$$
L_E\rightleftharpoons\alpha+\beta+\delta.
$$

![稳定化合物三元系](<./_attachments/图7-53_稳定化合物三元系.png>)

*图7-53 稳定化合物与第三组元之间不具伪二元特征时的空间模型和投影。*

## 分析原则

1. 先判断化合物是否在研究温度范围内稳定，能否作为独立组元处理。
2. 再判断“化合物—第三组元”截面是否确有伪二元特征；只有满足此条件才能据此分割相图。
3. 对可分割体系，分别分析各子三元系的初晶面、共晶谷和四相点，再在共同截面处保证相区连续。
4. 对不可分割体系，应沿投影图中的液相面交线和箭头追踪液相成分，并结合[[02-Areas/材料科学/07_三元相图/10_三元相图小结#三类四相平衡转变|四相反应]]式判定凝固顺序。
5. 垂直截面仍主要用于读取相变温度和相区次序；相量与平衡相成分需在相应等温截面中确定。

## 关系链接

<!-- BEGIN CODEX MANAGED: RELATION LINKS -->
- 同层条目：[[02-Areas/材料科学/07_三元相图/07_具有四相平衡包晶转变的三元系相图.md|具有四相平衡包晶转变的三元系相图]]、[[02-Areas/材料科学/07_三元相图/09_三元相图举例.md|三元相图举例]]、[[02-Areas/材料科学/07_三元相图/10_三元相图小结.md|三元相图小结]]
- 跨域关联：[[02-Areas/材料科学/06_二元相图与合金的凝固/02_相图热力学的基本要点.md|相图热力学的基本要点]]、[[02-Areas/材料科学/01_固体结构/05_合金相结构.md|合金相结构]]、[[02-Areas/材料科学/08_固态相变/01_固态相变的特点及分类.md|固态相变的特点及分类]]
<!-- END CODEX MANAGED: RELATION LINKS -->

File: 02-Areas/材料科学/07_三元相图/09_三元相图举例.md
# 三元相图举例

## Fe-C-Si 三元系垂直截面

固定硅含量的 Fe-C-Si 垂直截面平行于 [[02-Areas/材料科学/06_二元相图与合金的凝固/04_铁碳相图#1. 相图组成|Fe-C]] 成分边，可用于分析灰口铸铁中碳、硅含量与组织转变的关系。典型截面包含四个单相区：液相 $L$、铁素体 $\alpha$、高温铁素体 $\delta$ 和奥氏体 $\gamma$，并包含若干两相区和三相区。

硅质量分数分别为 $2.4\%$、$4.8\%$ 的两个截面中，各有 4 个单相区、7 个两相区和 3 个三相区。包晶、共晶、共析三相平衡区均由若干界线围成，不是二元相图中的单条水平线。

![Fe-C-Si垂直截面](<./_attachments/图7-54_Fe-C-Si垂直截面.png>)

*图7-54 硅质量分数分别为 2.4% 和 4.8% 的 Fe-C-Si 垂直截面。*

主要三相转变包括

$$
L+\delta\rightarrow\gamma,
$$

$$
L\rightarrow\gamma+C,
$$

$$
\gamma\rightarrow\alpha+C.
$$

在三元垂直截面中，这些三相平衡通常表现为由若干边界线围成的区域，而不是[[02-Areas/材料科学/06_二元相图与合金的凝固/01_二元相图基本知识#4. 相律分析|二元相图]]中的单条水平线。随硅含量增加，包晶转变温度降低，共晶和共析转变温度升高，$\gamma$ 相区逐渐缩小。

## Fe-Cr-C 三元系相图

Fe-Cr-C 是铬不锈钢、含铬工具钢及高碳高铬模具钢的重要基础体系。固定铬质量分数为 $13\%$ 的垂直截面包含 $L$、$\alpha$、$\delta$、$\gamma$ 四个单相区，以及多个两相区、三相区和三条四相平衡水平线。

该截面共有 4 个单相区、8 个两相区、8 个三相区和 3 条四相平衡水平线。三条四相反应温度分别为 $1175\ ^\circ\mathrm{C}$、$795\ ^\circ\mathrm{C}$ 和 $760\ ^\circ\mathrm{C}$。

图中的碳化物含义为：

- $C_1$：以 $Cr_7C_3$ 为基础并溶有 Fe 的碳化物；
- $C_2$：以 $Cr_{23}C_6$ 为基础并溶有 Fe 的碳化物；
- $C_3$：以 $Fe_3C$ 为基础并溶有 Cr 的合金渗碳体。

![Fe-Cr-C垂直截面](<./_attachments/图7-55_Fe-Cr-C垂直截面.png>)

*图7-55 铬质量分数为 13% 的 Fe-Cr-C 垂直截面。*

### 两相、三相与四相转变

**表7-7 Fe-Cr-C 三元系（质量分数 $w_{Cr}$ 为 $13\%$）垂直截面中各相区在合金冷却时发生的转变**

| 两相平衡区中的转变 | 三相平衡区中的转变或状态 | 四相平衡区中的转变 |
|---|---|---|
| $L\rightarrow\alpha$ | $L+\alpha\rightarrow\gamma$ | $L+C_1\xrightarrow{1175\ ^\circ\mathrm{C}}\gamma+C_3$ |
| $L\rightarrow\gamma$ | $L\rightarrow\gamma+C_1$ | $\gamma+C_2\xrightarrow{795\ ^\circ\mathrm{C}}\alpha+C_1$ |
| $L\rightarrow C_1$ | $\gamma\rightarrow\alpha+C_1$ | $\gamma+C_1\xrightarrow{760\ ^\circ\mathrm{C}}\alpha+C_3$ |
| $\alpha\rightarrow\gamma$ | $\gamma+C_1\rightarrow C_2$ |  |
| $\gamma\rightarrow\alpha$ | $\gamma\rightarrow\alpha+C_1$ |  |
| $\gamma\rightarrow C_1$ | $\gamma+C_1\rightarrow C_3$ |  |
| $\gamma\rightarrow C_2$ | $\alpha+C_1+C_2$ |  |
| $\alpha\rightarrow C_2$ |  |  |
| $\alpha\rightarrow C_1$ | $\alpha+C_1+C_3$ |  |

## Fe-Cr-C 水平截面

在 $1150\ ^\circ\mathrm{C}$ 和 $850\ ^\circ\mathrm{C}$ 的水平截面中，可见 $\alpha$、$\gamma$、$C_1$、$C_2$、$C_3$ 等单相区；$1150\ ^\circ\mathrm{C}$ 截面还含液相区。每个三相平衡区呈三角形，三角形顶点与相应单相区相接，相邻三相区之间由两相区隔开。

![Fe-Cr-C水平截面](<./_attachments/图7-56_Fe-Cr-C水平截面.png>)

*图7-56 Fe-Cr-C 三元系在 1150 ℃ 和 850 ℃ 的水平截面。*

水平截面适于确定指定温度下的平衡相、相成分及相量；垂直截面适于沿固定成分关系追踪温度变化。二者应配合使用，不能用垂直截面中的线段替代[[02-Areas/材料科学/07_三元相图/01_三元相图基本知识#连接线、杠杆定律与重心定律|等温连接线]]。

## 关系链接

<!-- BEGIN CODEX MANAGED: RELATION LINKS -->
- 同层条目：[[02-Areas/材料科学/07_三元相图/07_具有四相平衡包晶转变的三元系相图.md|具有四相平衡包晶转变的三元系相图]]、[[02-Areas/材料科学/07_三元相图/08_形成稳定化合物的三元系相图.md|形成稳定化合物的三元系相图]]、[[02-Areas/材料科学/07_三元相图/10_三元相图小结.md|三元相图小结]]
- 跨域关联：[[02-Areas/材料科学/06_二元相图与合金的凝固/04_铁碳相图.md|铁碳相图]]、[[02-Areas/材料科学/05_单组元相图及纯晶体的凝固/01_单元系相变的热力学及相平衡.md|单元系相变的热力学及相平衡]]、[[02-Areas/材料科学/08_固态相变/01_固态相变的特点及分类.md|固态相变的特点及分类]]
<!-- END CODEX MANAGED: RELATION LINKS -->

File: 02-Areas/材料科学/07_三元相图/10_三元相图小结.md
# 三元相图小结

## 不同相数的平衡状态

在恒压三元系中，相律为

$$
f=4-p,
$$

其中 $p$ 为平衡相数。

**表7-8 三元相图的状态**

| 状态 | 主要内容 |
|---|---|
| 单相状态 | 自由度数为 $f=3$，包括一个温度变量和两个相成分的独立变量 |
| 两相平衡 | 自由度为 $2$，除了温度之外，其中某一相的某一个组元的含量是独立可变的；一定温度下的两个平衡相之间存在共轭关系；两相区与三相区的界面由不同温度下两个平衡相的共轭线组成 |
| 三相平衡 | 自由度为 $1$，温度和各相成分只有一个是可以独立变化的 |
| 四相平衡 | 自由度为 $0$，平衡温度和平衡相的成分都是固定的 |

固定温度的两相平衡由连接线表示，相量服从[[02-Areas/材料科学/06_二元相图与合金的凝固/02_相图热力学的基本要点#3. 杠杆法则|杠杆定律]]；三相平衡由浓度三角形表示，总成分点服从[[02-Areas/材料科学/07_三元相图/01_三元相图基本知识#连接线、杠杆定律与重心定律|重心定律]]。两相区与三相区的边界由不同温度下的共轭连接线连续组成。

## 三类四相平衡转变

**表7-9 三元系中的四相平衡转变**

| 转变类型 | $L\rightarrow\alpha+\beta+\gamma$ | $L+\alpha\rightarrow\beta+\gamma$ | $L+\alpha+\beta\rightarrow\gamma$ |
|---|---|---|---|
| 转变前的三相平衡 | $L+\alpha+\beta$、$L+\alpha+\gamma$、$L+\beta+\gamma$ 三个三相平衡 | $L+\alpha+\beta$、$L+\alpha+\gamma$ 两个三相平衡 | $L+\alpha+\beta$ 三相平衡 |
| 四相平衡 | $L+\alpha+\beta+\gamma$ | $L+\alpha+\beta+\gamma$ | $L+\alpha+\beta+\gamma$ |
| 转变后的三相平衡 | $\alpha+\beta+\gamma$ 三相平衡 | $L+\beta+\gamma$、$\alpha+\beta+\gamma$ 两个三相平衡 | $L+\alpha+\gamma$、$L+\beta+\gamma$、$\alpha+\beta+\gamma$ 三个三相平衡 |
| 液相面交线的投影 | 三条液相面交线均指向四相平衡点 | 一条液相面交线指向、两条液相面交线离开四相平衡点 | 两条液相面交线指向、一条液相面交线离开四相平衡点 |

四相反应的方向可由反应式和相成分几何关系共同判断。反应物与生成物必须满足总成分守恒；总成分在相成分线段、三角形或四边形中的位置决定各相相量以及哪一个反应物先耗尽。

## 相图分析顺序

1. 识别三个[[02-Areas/材料科学/06_二元相图与合金的凝固/01_二元相图基本知识#二元相图基本知识|二元侧面]]以及液相面、固相面、溶解度面。
2. 找出液相面交线、三相单变量线和四相平衡点或平面，并写出相应反应式。
3. 在投影图中根据等温线与箭头判断液相成分随降温的移动方向。
4. 结合总成分所在的初晶区、三相区域投影和四相浓度图形，确定凝固与固态转变顺序。
5. 用水平截面求指定温度下的平衡相成分，并用杠杆定律或重心定律求相量。
6. 用垂直截面读取相变温度和相区顺序，但不把截面相界当作等温连接线。
7. 凝固结束后继续检查[[02-Areas/材料科学/07_三元相图/04_固态有限互溶的三元共晶相图#典型凝固与固态转变|固溶度]]随温度降低引起的二次析出，才能得到最终组织。

## 关系链接

<!-- BEGIN CODEX MANAGED: RELATION LINKS -->
- 同层条目：[[02-Areas/材料科学/07_三元相图/01_三元相图基本知识.md|三元相图基本知识]]、[[02-Areas/材料科学/07_三元相图/07_具有四相平衡包晶转变的三元系相图.md|具有四相平衡包晶转变的三元系相图]]、[[02-Areas/材料科学/07_三元相图/09_三元相图举例.md|三元相图举例]]
- 跨域关联：[[02-Areas/材料科学/06_二元相图与合金的凝固/03_二元相图分析.md|二元相图分析]]、[[02-Areas/材料科学/05_单组元相图及纯晶体的凝固/01_单元系相变的热力学及相平衡.md|单元系相变的热力学及相平衡]]、[[02-Areas/材料科学/08_固态相变/01_固态相变的特点及分类.md|固态相变的特点及分类]]
<!-- END CODEX MANAGED: RELATION LINKS -->
