Repository: youyuaeiou-netizen/ResearchKB

# ObsUI

ObsUI 是运行在 Windows 本机的科研工作台，将目标日程、文献阅读、知识仓库、AI 对话和设备状态集中在同一个界面。ResearchKB 知识库与自动化也保留在这个仓库中，供工作台使用。
*目标月历实机截图；使用全新浏览器中的示例任务，不含个人文献、网络地址或账号数据。*

## ObsUI 能做什么

- **目标与月历：** 管理任务、截止时间和完成状态；在月历中选择日期查看详情，通过“新增日程”创建任务。
- **文献工作台：** 扫描本地 PDF，结合 Zotero 条目整理文献，进行重复检查、阅读和本地模型辅助翻译；写入 Zotero 前由用户确认。
- **仓库与笔记：** 浏览 Git 仓库、素材目录和 Obsidian Vault；查看或编辑 Markdown，并用关系图谱探索仓库、目录及笔记之间的联系。
- **H.D.D 对话：** 在受控知识范围内调用 Codex CLI、本机 Ollama 或受信任的其他 CLI；模型和思考强度按实际能力选择。
- **本机状态：** 显示硬件传感器、网络、天气和 Codex 额度；可选接入 HWiNFO、Zotero、Ollama 等本机程序，缺失数据会标为不可用。
- **设置与数据：** 管理工作台外观、启动应用和本地模型；项目与任务保存在浏览器本地，可导出和导入 JSON。

## 启动 ObsUI

```powershell
Set-Location apps\ObsUI
pnpm install --frozen-lockfile
pnpm dev
```

打开 `http://127.0.0.1:5173/?ui=tab-v2`。应用源码和配置说明见 [ObsUI 说明](apps/ObsUI/README.md)，跨电脑安装与数据恢复见 [Windows 新电脑迁移指南](docs/migration-windows.md)。HWiNFO、Ollama、Zotero 及本地模型需要在每台电脑上分别安装或配置；仓库不包含这些程序、模型权重和本机凭据。

## 本仓库包含的内容

- ObsUI 应用源码、测试与界面资源：`apps/ObsUI/`。
- 知识库目录结构与协作规则：`AGENTS.md`、`00-Ideas` 至 `05-Skills`。
- 自动化配置、任务脚本、测试和文档：`.harness/`。
- 知识卡模板与 Schema：`_system/templates`、`_system/schema.md`。
- 可共享的 Obsidian 基础设置：`.obsidian/*.json`。
- 运行 GitHub/X 信号桥接器所需的 MIT 许可 Horizon 源码快照与依赖锁定文件。

本仓库按所有者的跨电脑迁移要求，包含个人知识目录及其附件、ObsUI 当前源码与运行所需资源、已导出的 ObsUI 使用数据和自动化状态。仓库公开可见，提交前须检查凭据与本机配置；运行日志、缓存、依赖、Obsidian 插件二进制及工作区外的 Zotero/PDF 数据不上传。

**换电脑恢复完整工作项目：** 请按 [Windows 新电脑迁移指南](docs/migration-windows.md) 安装依赖、导入 ObsUI 使用数据并配置本机凭据。仅 `git clone` 不会自动恢复浏览器数据库，也不会安装外部软件。

## ResearchKB 知识库与自动化

```powershell
git clone https://github.com/youyuaeiou-netizen/ResearchKB.git
Set-Location ResearchKB
codex
```

在 Codex 中打开本目录即可读取 `AGENTS.md`。任务会从自身位置定位工作区；不要求克隆到特定盘符或用户名目录。

基础任务需要 PowerShell 7 与 Python 3.11+。`Resolve-ResearchKBPython.ps1` 会优先发现 Codex 自带 Python；也可显式设置 `RESEARCHKB_PYTHON` 为 `python.exe` 路径。只有显式使用 `-Codex` 的候选编译才需要本机可用的 `codex` CLI。

```powershell
pwsh -NoLogo -NoProfile -File .harness\tasks\run-knowledge-lifecycle-weekly.ps1 -NoWrite
```

完整的首次离线运行见 [中文快速开始](docs/quickstart-zh.md)，架构和自动流转边界见 [架构说明](docs/architecture.md)。

## 自动化边界

- 不新增计划任务。现有 Horizon 周报任务在周报成功后调用既有 `run-researchkb-weekly.ps1`；该入口依次运行 Curated、基础学习、usage、upgrade 和 Areas 阶段。
- 所有 Horizon 四类动态均可进入候选；不能映射至当前学习主题的内容保留为“扩展探索”，不当作基础科学事实。
- 自动写入仅限 `CODEX MANAGED` 区域和 `02-Areas/_Codex-Auto`；不会覆盖既有人工 Areas、Zotero、PDF 或 `.obsidian`。
- 网络抓取需要有效本地凭据，并受当前 Horizon 配置的预算闸门约束；CI 只使用本地夹具，不发起付费采集。

## 开发与测试

在 Windows PowerShell 7 中执行：

```powershell
python -m pip install -r .harness\requirements-test.txt
python -m unittest discover -s .harness\tests -v
pwsh -NoLogo -NoProfile -File .harness\tasks\run-researchkb-weekly.ps1 -NoWrite
```

使用分支和 Pull Request 提交更改；贡献方式、安全报告和支持渠道见 [CONTRIBUTING.md](CONTRIBUTING.md)、[SECURITY.md](SECURITY.md) 与 [SUPPORT.md](SUPPORT.md)。

## 可选本地集成

Horizon GitHub/X 信号采集需要其独立 Python 环境，且默认不会联网。若确有经审核的来源与相应权限，请先安装 `uv`，再执行：

```powershell
uv sync --project .harness/vendor/Horizon --extra twitter
Copy-Item .harness/secrets/horizon.env.example .harness/secrets/horizon.env
```

仅在 `horizon.env` 中填写可选的 `RESEARCHKB_GITHUB_TOKEN` 与 `APIFY_TOKEN`；该文件被 Git 忽略。运行前先使用 `run-horizon-fetch.ps1` 的默认 dry-run，联网和正式 Vault 写入都需要明确授权。

如需启用本机 Zotero/Obsidian/运行目录，复制并填写 `_system/external_paths.example.json` 为 `_system/external_paths.json`。该本地文件同样不会提交。

## 安全边界

- 自动化默认 dry-run，只能改写带有 `CODEX MANAGED` 标记的区域。
- Zotero Local API 仅只读；不直接修改 Zotero 数据库。
- 采集失败、来源冲突或证据不足时保持 `hold`，而非将候选提升为正式知识。
- `--apply`、归档及任何外部访问都必须获得当前操作者的明确授权。

## 第三方组件

`.harness/vendor/Horizon` 保留其上游 MIT 许可文本。其虚拟环境、数据目录和内部 Git 元数据不会被版本控制。

File: 02-Areas/材料科学/06_二元相图与合金的凝固/01_二元相图基本知识.md
# 二元相图基本知识

## 1. 表示方法

相图：以温度为纵坐标、成分为横坐标，反映不同成分合金在任意温度下所处平衡相状态的图解。

二元相图中的成分有两种表示方法：质量分数 $w$ 和摩尔分数 $x$。若 A、B 组元为单质，两者换算为

$$
w_A=\frac{A_{rA}x_A}{A_{rA}x_A+A_{rB}x_B},\qquad
w_B=\frac{A_{rB}x_B}{A_{rA}x_A+A_{rB}x_B}
$$

$$
x_A=\frac{w_A/A_{rA}}{w_A/A_{rA}+w_B/A_{rB}},\qquad
x_B=\frac{w_B/A_{rB}}{w_A/A_{rA}+w_B/A_{rB}}
$$

式中，$w_A$、$w_B$ 分别为 A、B 组元的质量分数；$A_{rA}$、$A_{rB}$ 分别为组元 A、B 的相对原子质量；$x_A$、$x_B$ 分别为组元 A、B 的摩尔分数，并且 $w_A+w_B=1$（或 $100\%$），$x_A+x_B=1$（或 $100\%$）。

## 2. 相图的绘制

用热分析法测量临界点可绘制二元相图。以 Cu-Ni 二元合金为例，测出一系列含 Ni 量不同的 Cu-Ni 合金从液态到室温的冷却曲线，得到各临界点。纯组元 Cu 和 Ni 的冷却曲线均有一个水平平台，表明其凝固在恒温下进行，凝固温度分别为 $1083\,℃$ 和 $1452\,℃$。二元合金曲线不出现水平平台，而为二次转折；温度较高的转折点表示凝固开始温度，温度较低的转折点对应凝固终结温度。

将临界点对应的温度和成分分别标在二元相图的纵坐标和横坐标上，每个临界点在二元相图中对应一个点；将凝固开始温度点和凝固终结温度点分别连接起来，即得到 Cu-Ni 二元相图。由凝固开始温度连接起来的相界线称为[[02-Areas/材料科学/07_三元相图/02_三元匀晶相图#相区与相界|液相线]]；由凝固终结温度连接起来的相界线称为固相线。

![Cu-Ni 合金二元相图的绘制](<./_attachments/fig-6-1-cu-ni-phase-diagram.png>)

*图6-1 Cu-Ni 合金二元相图的绘制。*

## 3. 相图的类型和结构

### （1）常见的相图类型

1. 二组元在液态无限溶解、固态下也无限溶解，形成连续固溶体的匀晶相图；
2. 二组元在液态无限溶解、固态有限溶解，有共晶反应，形成机械混合物的共晶相图；
3. 二组元在液态无限溶解、固态有限溶解，有包晶反应的包晶相图；
4. 二组元在液态无限溶解、固态形成化合物的相图；
5. 二组元在液态无限溶解、固态有共析或包析转变的相图；
6. 二组元在液态有限溶解，有偏晶或合晶反应的相图；
7. 其他相图。

### （2）相图的基本结构

相图类型不同，但其基本结构一致。

1. [[02-Areas/材料科学/05_单组元相图及纯晶体的凝固/01_单元系相变的热力学及相平衡#（1）组元|组元]]：组成相图的独立组成物。作为组元的条件有二：一是有确定的熔点；二是能转化为其他组成物。组元可以是纯的元素，如金属材料的纯金属；也可以是稳定的化合物。
2. [[02-Areas/材料科学/07_三元相图/01_三元相图基本知识#三元相图基本知识|相区]]：相图中代表不同相的状态的区域。相区可分为单相区和双相区。液相一般以 $L$ 表示；有几个固态单相区时，由左向右依次以 $\alpha$、$\beta$、$\gamma$ 等符号表示。在两个单相区之间有对应的两相区存在。
3. 相界线：在相图上将各相区分开的线。
   - 液相线：线上全为液相，线下有固相出现，可表示为 $\dfrac{L}{L+\alpha}$。
   - 固相线：线下全为固相，可表示为 $\dfrac{L+\alpha}{L}$。
   - 固溶线：当单相固溶体处于有限溶解时，其饱和溶解度决定于温度；温度降低，溶解度减小，固溶体中析出第二相。相图中以固溶线反映这种析出转变。
   - 水平反应线：在共晶、包晶等类型相图中有水平线，代表在此恒定温度下发生某种相反应。
   - 其他相界线：不具有以上特性，仅作为相区分界线。
4. 组织区：组织是指在显微镜下观察具有独特形态的组成部分。组织由相组成，有单相组织和两相组织；由于相的形状、分布不同，即使同为单相或两相，显微镜下也可显示不同组织。

## 4. 相律分析

本节中的相律定义参见 [[02-Areas/材料科学/05_单组元相图及纯晶体的凝固/01_单元系相变的热力学及相平衡#（3）相律|相律]]。

在单相区内：

$$
f=2-1+1=2
$$

说明合金在此相区范围内可独立改变温度和成分而保持原状态。

在两相区内，$f=1$，说明温度和成分中只有一个独立变量；在此相区内任意改变温度，则成分随之而变，不能独立变化，反之亦然。

若在合金中有三相共存，则 $f=0$，说明此时三个平衡相的成分和温度都固定不变，属于[[02-Areas/材料科学/06_二元相图与合金的凝固/03_二元相图分析#二元相图分析|恒温转变]]；故在相图上表示为水平线，称为三相平衡水平线。

## 关系链接

<!-- BEGIN CODEX MANAGED: RELATION LINKS -->
- 同层条目：[[02-Areas/材料科学/06_二元相图与合金的凝固/02_相图热力学的基本要点.md|相图热力学的基本要点]]、[[02-Areas/材料科学/06_二元相图与合金的凝固/03_二元相图分析.md|二元相图分析]]、[[02-Areas/材料科学/06_二元相图与合金的凝固/04_铁碳相图.md|铁碳相图]]
- 跨域关联：[[02-Areas/材料科学/05_单组元相图及纯晶体的凝固/01_单元系相变的热力学及相平衡.md|单元系相变的热力学及相平衡]]、[[02-Areas/材料科学/07_三元相图/01_三元相图基本知识.md|三元相图基本知识]]、[[02-Areas/材料科学/01_固体结构/05_合金相结构.md|合金相结构]]
<!-- END CODEX MANAGED: RELATION LINKS -->

File: 02-Areas/材料科学/06_二元相图与合金的凝固/02_相图热力学的基本要点.md
# 相图热力学的基本要点

## 1. 固溶体的自由能—成分曲线

固溶体的自由能为

$$
G=\underbrace{x_A\mu_A^\circ+x_B\mu_B^\circ}_{G^\circ}
+\underbrace{\Omega x_Ax_B}_{\Delta H_m}
+\underbrace{RT(x_A\ln x_A+x_B\ln x_B)}_{-T\Delta S_m}
$$

式中，$x_A$ 和 $x_B$ 分别表示 A、B 组元的摩尔分数；$\mu_A^\circ$ 和 $\mu_B^\circ$ 表示 A、B 组元在 $T$（K）温度时的摩尔自由能；$R$ 是气体常数；$\Omega$ 为相互作用参数：

$$
\Omega=N_Az\left(e_{AB}-\frac{e_{AA}+e_{BB}}{2}\right)
$$

式中，$N_A$ 为阿伏伽德罗常数；$z$ 为配位数；$e_{AA}$、$e_{BB}$、$e_{AB}$ 分别为 A-A、B-B、A-B 对组元的结合能。

表6-1 不同 $\Omega$ 值形成固溶体的特点

| $\Omega$ 的取值 | 曲线特征 | $\Delta H_m$ | 固溶体特点 |
|---|---|---:|---|
| $\Omega<0$ | 曲线呈 U 型，曲率均为正值 | $\Delta H_m<0$ | A、B 组元相互吸引并形成短程有序分布 |
| $\Omega=0$ | 曲线呈 U 型 | $\Delta H_m=0$ | A、B 组元形成理想固溶体 |
| $\Omega>0$ | 曲线中存在两个最小值 | $\Delta H_m>0$ | A、B 组元结合不稳定，容易变为偏聚状态 |

## 2. 多相平衡的公切线原理

吉布斯自由能—成分曲线上某一点的切线与 A 组元纵坐标的截距，表示该切点固溶体中 A 组元的化学势 $\mu_A$；与 B 组元纵坐标的截距表示该切点固溶体中 B 组元的化学势 $\mu_B$。[[02-Areas/材料科学/07_三元相图/01_三元相图基本知识#连接线、杠杆定律与重心定律|两相平衡]]时的成分由两相自由能—成分曲线的公切线所确定。

![两相平衡的自由能曲线图](<./_attachments/fig-6-2-common-tangent.png>)

*图6-2 两相平衡的自由能曲线图。*

$$
\frac{dG_\alpha}{dx}=\frac{\mu_B^\alpha-\mu_A^\alpha}{AB}=\mu_B^\alpha-\mu_A^\alpha
$$

$$
\frac{dG_\beta}{dx}=\frac{\mu_B^\beta-\mu_A^\beta}{AB}=\mu_B^\beta-\mu_A^\beta
$$

## 3. 杠杆法则

分析合金结晶过程时，可以用杠杆定律定量确定两相共存状态下两相的相对量。以形成固溶体的匀晶相图为例，在 $T_1$ 温度下，成分 $x$ 的合金处于 $L+\alpha$ 两相共存状态；设液相相对量为 $w_L$，固相相对量为 $w_\alpha$，则

$$
w_L=\frac{ob}{ab},\qquad w_\alpha=\frac{oa}{ab}
$$

## 4. 从自由能—成分曲线推测相图

根据公切线原理可求出体系在某一温度下平衡相的成分。因此，根据二元系不同温度下的自由能—成分曲线可以画出二元系相图。匀晶、共晶、包晶相图分别与相应的自由能—成分曲线相对应。

## 5. 二元相图的几何规律

1. 相图中所有线条都代表发生相转变的温度和平衡相的成分；相界线是相平衡的体现，平衡相成分必须沿相界线随温度而变化。
2. 相区接触法则：相邻相区的相数差为 1。
3. 二元相图中的三相平衡必为一条水平线，表示恒温反应。
4. 当两相区与单相区的分界线与三相等温线相交，分界线的延长线应进入另一两相区内，而不进入单相区内；所有两相区的边界线不应延伸到单相区中，而应延伸到两相区。

## 关系链接

<!-- BEGIN CODEX MANAGED: RELATION LINKS -->
- 同层条目：[[02-Areas/材料科学/06_二元相图与合金的凝固/01_二元相图基本知识.md|二元相图基本知识]]、[[02-Areas/材料科学/06_二元相图与合金的凝固/03_二元相图分析.md|二元相图分析]]、[[02-Areas/材料科学/06_二元相图与合金的凝固/04_铁碳相图.md|铁碳相图]]
- 跨域关联：[[02-Areas/材料科学/05_单组元相图及纯晶体的凝固/01_单元系相变的热力学及相平衡.md|单元系相变的热力学及相平衡]]、[[02-Areas/材料科学/01_固体结构/05_合金相结构.md|合金相结构]]、[[02-Areas/材料科学/07_三元相图/01_三元相图基本知识.md|三元相图基本知识]]
<!-- END CODEX MANAGED: RELATION LINKS -->

File: 02-Areas/材料科学/06_二元相图与合金的凝固/03_二元相图分析.md
# 二元相图分析

## 1. 匀晶相图和固溶体凝固

### （1）匀晶相图

匀晶转变：液相结晶出单相固溶体的过程：

$$
L\rightleftharpoons\alpha
$$

绝大部分二元相图都包含匀晶转变。有些二元合金，如 Cu-Ni、Au-Ag、Au-Pt 等，只发生匀晶转变。

两金属组元形成合金时能无限互溶的条件：两者晶体结构相同；原子尺寸相近，尺寸差小于 $15\%$；有相同的原子价；电负性相似。

### （2）固溶体的平衡凝固

[[02-Areas/材料科学/06_二元相图与合金的凝固/05_二元合金的凝固理论#1. 平衡凝固|平衡凝固]]是指凝固过程中有充分的时间进行组元间扩散，以实现各阶段均达到平衡的凝固过程。以 Cu-0.3Ni 合金为例，在液相线和固相线之间，液相和固相两相共存，温度可变；两相的成分和量均随温度变化。一定温度下两相成分固定，两相相对量由杠杆法则确定。凝固结束后，继续缓冷至室温，固相内仍有充分扩散，得到成分均匀的固溶体。

### （3）固溶体的非平衡凝固

非平衡凝固时，由于冷却过快，扩散过程来不及进行，使相成分不均匀。先结晶部分富 Ni，后结晶部分富 Cu；每一温度瞬间的固相平均浓度总高于固—液界面处的平衡浓度，固相平均成分线与平衡成分线不一致。

固溶体通常以树枝状生长。非平衡凝固导致先结晶的枝干和后结晶的枝晶成分不同，称为[[02-Areas/材料科学/06_二元相图与合金的凝固/06_合金铸锭（件）的组织与缺陷#（2）偏析|枝晶偏析]]。

- 对性能的影响：力学性能降低，尤其是塑性、韧性；耐腐蚀性下降；压力加工性下降。
- 消除方法：均匀化退火或扩散退火，即在固相线以下较高温度经长时间保温，使原子充分扩散并转变为平衡组织。
- 非平衡凝固特点：固相平均成分线和液相平均成分线与固相线和液相线不同，且与冷却速度有关；冷却越快，偏离越严重。先结晶部分总富高熔点组元，后结晶部分富低熔点组元；凝固终结温度低于平衡凝固时的终结温度。

## 2. 共晶相图及其合金凝固

### （1）共晶相图

共晶转变是在恒定温度下由液相同时结晶出两个固相的过程：

$$
L\rightleftharpoons\alpha+\beta
$$

两组元在液态无限互溶，固态部分互溶或完全不互溶。混合合金的熔点比各组元低；两液相线交点对应的温度为共晶温度。

共晶合金比纯组元熔点低，简化熔化和铸造操作；流动性较好；恒温转变减少偏聚、缩孔等铸造缺陷；共晶凝固可得到层状或杆状等显微组织。

![Pb-Sn 相图](<./_attachments/fig-6-13-pb-sn-phase-diagram.png>)

*图6-13 Pb-Sn 相图。*

### （2）共晶合金的平衡凝固及其组织

以 Pb-Sn 合金为例。

1. $w_{\mathrm{Sn}}<19\%$ 的合金为端际固溶体合金。液相首先析出初生 $\alpha$ 固溶体，凝固结束后为单相 $\alpha$ 固溶体；当温度进一步降低、固溶度减小时，从 $\alpha$ 固溶体析出的相称为次生 $\beta$ 固溶体。次生相通常优先沿初生相的晶界或晶内缺陷处析出。
2. $w_{\mathrm{Sn}}=61.9\%$ 的合金为共晶合金。缓冷至 $183\,℃$ 时，液相同时结晶出 $\alpha$ 和 $\beta$ 两种固溶体，恒温进行直至凝固结束。
3. $19\%<w_{\mathrm{Sn}}<61.9\%$ 的合金为亚共晶合金。先析出初生 $\alpha$ 相，剩余液相达到共晶成分时发生共晶转变；组织为初生 $\alpha$ 加共晶体。
4. 过共晶合金的平衡凝固过程和组织与亚共晶合金相似，只是初生相为 $\beta$ 固溶体而不是 $\alpha$ 固溶体。

### （3）共晶合金的非平衡凝固

伪共晶：平衡凝固时只有共晶成分的合金可得到全部共晶组织；在过冷条件下，液相同时处于 $\alpha$、$\beta$ 两相过饱和区的成分范围内，非共晶成分合金也可获得全部共晶组织，称为伪共晶。因液相成分来不及均匀化，伪共晶区范围小于液相线延长所给出的范围。

离异共晶：有些合金平衡凝固时能获得单相固溶体，快冷时却可能出现少量非平衡共晶体，分布在相晶界和枝晶间的最后凝固区域，对性能不利；可在稍低于共晶温度下进行扩散退火消除。

典型共晶组织有层片状和棒状。层片状共晶中两组成相呈片状相间交替排列；棒状共晶中一相连续构成基体，另一相呈棒状嵌入。其形态受两组成相体积分数及两相间比界面能影响。

## 3. 包晶相图及其合金凝固

包晶反应：一个液相 $L$ 与一个固相 $\alpha$ 在恒定温度下转变成另一个成分不同的固相 $\beta$：

$$
L+\alpha\rightleftharpoons\beta
$$

组成包晶相图的两组元在液态可无限互溶，在固态只能有限互溶。包晶反应为恒温转变，包晶点为三相平衡点。

包晶反应中，当 $\alpha$ 相与 $\beta$ 相间表面能很小时，$\beta$ 相倾向于在初生 $\alpha$ 相表面形核并包裹 $\alpha$ 相，使其与液相隔离；$\beta$ 相同时向液相和 $\alpha$ 相方向生长。当两相间表面能很大或过冷度较大时，$\beta$ 相可在液相中直接形核，$L$、$\alpha$、$\beta$ 三者始终互相接触。

## 4. 其他类型的二元相图

二元相图还包括形成稳定化合物的相图、偏晶转变相图、共析转变相图、包析转变相图、合晶转变相图和液态有限溶解的相图。相图分析仍遵循[[02-Areas/材料科学/06_二元相图与合金的凝固/01_二元相图基本知识#4. 相律分析|相律]]、[[02-Areas/材料科学/06_二元相图与合金的凝固/02_相图热力学的基本要点#5. 二元相图的几何规律|相区接触法则]]、相界线和[[02-Areas/材料科学/06_二元相图与合金的凝固/02_相图热力学的基本要点#3. 杠杆法则|杠杆定律]]。

## 5. 相图与合金性能

固溶体的力学性能、物理性能与成分之间呈曲线关系。若合金由两相混合物组成，性能和成分之间呈直线关系，为两组成相性能的平均。共晶点处强度和硬度最大。

合金铸造性能主要表现为流动性、缩孔和热裂倾向等。共晶点流动性好；固相线和液相线间距离越大，成分偏析越严重、流动性越差、热裂倾向越大。单相固溶体区合金压力加工性能好；具有[[02-Areas/材料科学/05_单组元相图及纯晶体的凝固/01_单元系相变的热力学及相平衡#单元系相变的热力学及相平衡|固态相变]]或固溶度变化的合金适合热处理。

## 关系链接

<!-- BEGIN CODEX MANAGED: RELATION LINKS -->
- 同层条目：[[02-Areas/材料科学/06_二元相图与合金的凝固/01_二元相图基本知识.md|二元相图基本知识]]、[[02-Areas/材料科学/06_二元相图与合金的凝固/02_相图热力学的基本要点.md|相图热力学的基本要点]]、[[02-Areas/材料科学/06_二元相图与合金的凝固/04_铁碳相图.md|铁碳相图]]
- 跨域关联：[[02-Areas/材料科学/07_三元相图/01_三元相图基本知识.md|三元相图基本知识]]、[[02-Areas/材料科学/05_单组元相图及纯晶体的凝固/01_单元系相变的热力学及相平衡.md|单元系相变的热力学及相平衡]]、[[02-Areas/材料科学/08_固态相变/01_固态相变的特点及分类.md|固态相变的特点及分类]]
<!-- END CODEX MANAGED: RELATION LINKS -->

File: 02-Areas/材料科学/06_二元相图与合金的凝固/04_铁碳相图.md
# 铁碳相图

![Fe-Fe3C 相图](<./_attachments/fig-6-41-fe-fe3c-phase-diagram.png>)

*图6-41 Fe-Fe$_3$C 相图。*

## 1. 相图组成

### （1）碳在钢中的四种形式

1. 铁素体：碳溶入 $\alpha$-Fe 或 $\delta$-Fe 中形成的固溶体，为体心立方结构，记作 $\alpha$（或 F）及 $\delta$。
2. 奥氏体：碳溶于 $\gamma$-Fe 形成的固溶体，为面心立方结构，用 A 或 $\gamma$ 表示。
3. 渗碳体：碳与铁原子形成复杂结构的[[02-Areas/材料科学/07_三元相图/08_形成稳定化合物的三元系相图#稳定化合物作为独立组元|化合物]] Fe$_3$C，为正交点阵；硬度高、脆性大，磁性转变温度为 $230\,℃$。
4. 游离态石墨：碳以游离态石墨（六方结构）稳定相存在。

### （2）三个三相恒温转变

$$
L+\delta\rightleftharpoons\gamma\qquad (1495\,℃\text{，包晶转变})
$$

$$
L\rightleftharpoons\gamma+\mathrm{Fe}_3\mathrm C\qquad (1148\,℃\text{，共晶转变})
$$

$$
\gamma\rightleftharpoons\alpha+\mathrm{Fe}_3\mathrm C\qquad (727\,℃\text{，共析转变})
$$

### （3）重要转变线

- GS 线：奥氏体中开始析出铁素体，或铁素体全部溶入奥氏体的转变线，常称 A$_3$ 温度。
- ES 线：碳在奥氏体中的溶解度曲线。
- OPQ 线：碳在铁素体中的溶解度曲线。
- $770\,℃$ 水平线表示铁素体磁性转变温度，称 A$_2$ 温度；$230\,℃$ 水平线表示渗碳体磁性转变。

## 2. 钢中的平衡组织

表6-6 铁碳合金按含碳量的划分

| 类型 | 含碳量 | 室温平衡组织 |
|---|---:|---|
| 工业纯铁 | $w_C<0.0218\%$ | $\alpha+\mathrm{Fe}_3\mathrm C_{\mathrm{III}}$ |
| 共析钢 | $w_C=0.77\%$ | 珠光体 P |
| 亚共析钢 | $0.0218\%<w_C<0.77\%$ | $\alpha+$P |
| 过共析钢 | $0.77\%<w_C<2.11\%$ | P$+\mathrm{Fe}_3\mathrm C_{\mathrm{II}}$ |
| 共晶白口铸铁 | $w_C=4.30\%$ | 变态莱氏体 |
| 亚共晶白口铸铁 | $2.11\%<w_C<4.30\%$ | P$+$变态莱氏体$+\mathrm{Fe}_3\mathrm C_{\mathrm{II}}$ |
| 过共晶白口铸铁 | $4.30\%<w_C<6.69\%$ | 变态莱氏体$+\mathrm{Fe}_3\mathrm C_{\mathrm I}$ |

铁素体为软韧相；奥氏体为碳原子溶于 $\gamma$-Fe 形成的固溶体；渗碳体为碳与铁原子形成的化合物；莱氏体为奥氏体和渗碳体的机械混合物，低温莱氏体又称变态莱氏体；珠光体为铁素体和渗碳体的机械混合物。

## 3. 七种平衡凝固时的转变过程和室温组织

1. 工业纯铁：液相经[[02-Areas/材料科学/06_二元相图与合金的凝固/03_二元相图分析#（1）匀晶相图|匀晶转变]]结晶出 $\delta$ 固溶体，随后依次发生 $\delta\to\gamma$ 和 $\gamma\to\alpha$ 多晶型转变；低温从铁素体中可析出三次渗碳体。
2. 共析钢：凝固后为奥氏体，冷至 $727\,℃$ 时发生共析转变，形成珠光体；珠光体为铁素体与渗碳体层片交替的混合物。
3. 亚共析钢：先析出先共析铁素体，剩余奥氏体在 $727\,℃$ 发生共析转变形成珠光体；室温组织为先共析铁素体和珠光体。
4. 过共析钢：从奥氏体中析出二次渗碳体，二次渗碳体沿奥氏体晶界析出而呈网状；在 $727\,℃$ 发生共析转变，室温组织为网状二次渗碳体和珠光体。
5. 共晶白口铸铁：$1148\,℃$ 时发生共晶转变形成莱氏体；继续冷却，奥氏体析出二次渗碳体，冷至 $727\,℃$ 时共晶奥氏体转变为珠光体，室温为变态莱氏体。
6. 亚共晶白口铸铁：先析出奥氏体，剩余液相在 $1148\,℃$ 发生共晶转变形成莱氏体；随后奥氏体析出二次渗碳体并在 $727\,℃$ 转变为珠光体。
7. 过共晶白口铸铁：先共晶相为一次渗碳体，呈条状生长；其余转变同共晶白口铸铁，室温组织为一次渗碳体和变态莱氏体。

二次渗碳体从过共析钢冷却时析出，最大量出现在含碳量为 $2.11\%$ 的过共析钢；三次渗碳体从先共析铁素体中析出，最大含量发生在含碳量为 $0.0218\%$ 的工业纯铁。

## 4. 碳含量与 Fe-C 合金组织和性能的关系

含碳量提高，室温铁素体减少、渗碳体增多。渗碳体的组织形态依次经历薄网状、点状、共析层片状、网状、共晶粗大片状等变化。

Fe-C 合金室温平衡组织由铁素体相和渗碳体相组成。铁素体塑性、韧性好而强度低；渗碳体为硬脆相；珠光体强度高于铁素体，塑性和韧性低于铁素体而高于渗碳体。珠光体强度随层片间距减小而提高。渗碳体的形貌、尺寸与分布对强度、塑性、韧性和疲劳性能影响很大；晶界连续网状分布会显著降低塑性、韧性和塑性加工性能。

钢适合锻造的含碳量为 $C<2.11\%$；约 $4.3\%$ C 时流动性好，适合铸造；$0.0218\%\sim2.11\%$ C 范围内有[[02-Areas/材料科学/05_单组元相图及纯晶体的凝固/01_单元系相变的热力学及相平衡#单元系相变的热力学及相平衡|固态相变]]，适合热处理。

## 关系链接

<!-- BEGIN CODEX MANAGED: RELATION LINKS -->
- 同层条目：[[02-Areas/材料科学/06_二元相图与合金的凝固/01_二元相图基本知识.md|二元相图基本知识]]、[[02-Areas/材料科学/06_二元相图与合金的凝固/03_二元相图分析.md|二元相图分析]]、[[02-Areas/材料科学/06_二元相图与合金的凝固/06_合金铸锭（件）的组织与缺陷.md|合金铸锭（件）的组织与缺陷]]
- 跨域关联：[[02-Areas/材料科学/08_固态相变/01_固态相变的特点及分类.md|固态相变的特点及分类]]、[[02-Areas/材料科学/01_固体结构/05_合金相结构.md|合金相结构]]、[[02-Areas/材料科学/03_扩散/01_扩散及其分类.md|扩散及其分类]]
<!-- END CODEX MANAGED: RELATION LINKS -->

File: 02-Areas/材料科学/06_二元相图与合金的凝固/05_二元合金的凝固理论.md
# 二元合金的凝固理论

单相固溶体晶体凝固时有成分变化；凝固过程中液、固两相成分与原来母相液体成分不同，液相成分沿液相线变化，固相成分沿固相线变化，因而发生[[02-Areas/材料科学/06_二元相图与合金的凝固/03_二元相图分析#1. 匀晶相图和固溶体凝固|溶质重新分布]]。冷却条件不同，液、固相中重新分布特点不同，并引起界面前沿液体过冷度和晶体生长形态变化。

## 1. 平衡凝固

对二元匀晶合金，在无限慢冷速凝固时，固相内溶质原子可充分扩散，液相也可充分混合，因而可按[[02-Areas/材料科学/06_二元相图与合金的凝固/01_二元相图基本知识#二元相图基本知识|平衡相图]]分析。合金凝固时发生溶质重新分布，其程度可用平衡分配系数表示：

$$
k_0=\frac{w_S}{w_L}
$$

式中，$w_S$、$w_L$ 分别为平衡凝固时固相和液相中的溶质质量分数。$k_0$ 越接近 1，凝固时重新分布的溶质成分与原合金成分越接近，重新分布程度越小。固、液相线假定为直线时，$k_0$ 为常数。

## 2. 正常凝固

在冷却速度较快的非平衡凝固下，凝固过程中溶质原子在固相内来不及扩散；液相因有足够搅拌和对流可完全混合、保持均匀成分，这种非平衡凝固称为正常凝固。

### （1）液相内溶质完全混合

设合金圆棒全长为 $L$，已凝固部分长度为 $z$，则正常凝固方程为

$$
c_S=c_0k_0\left(1-\frac{z}{L}\right)^{k_0-1}
$$

该式表示此结晶条件下圆棒结晶完毕时固相的成分分布。溶质质量浓度由锭表面向中心逐渐增加的分布称为正偏析，是[[02-Areas/材料科学/06_二元相图与合金的凝固/06_合金铸锭（件）的组织与缺陷#（2）偏析|宏观偏析]]的一种，扩散退火也难以消除。

### （2）液相内溶质仅通过扩散混合

快冷时若液相没有搅拌、对流而只有扩散，从固相排出的溶质不能均匀化地分布在液体中，而在固—液界面液相一侧堆积。凝固过程分为起始瞬态、稳态生长和终止瞬态三个阶段；界面前沿出现溶质富集层。

### （3）液相部分混合

实际液相中溶质通常只部分混合。液—固界面处液体中存在边界层，边界层内溶质只能通过扩散传输。有效分配系数定义为

$$
k_e=\frac{(c_S)_i}{(c_L)_B}
$$

其数学表达式为

$$
k_e=\frac{k_0}{k_0+(1-k_0)e^{-R\delta/D}}
$$

式中，$R$ 为凝固速度，$\delta$ 为溶质聚集层厚度，$D$ 为液相扩散系数。液体只有扩散、无混合时 $k_e=1$；液体充分混合、成分均匀时 $k_e=k_0$；液体部分混合时 $k_0<k_e<1$。

若希望得到成分均匀分布的试棒，要求 $k_e=1$，即要求高的界面速度和无混合以获得最大的 $\delta$；若希望获得最大程度的提纯，则应使 $k_e$ 尽可能接近 $k_0$，即要求 $R\delta/D$ 尽可能小。

### （4）区域熔炼

区域熔炼利用杂质在金属凝固态和熔融态中溶解度的差别，使杂质析出或改变其分布，用于高纯度半导体材料、金属及金属化合物的提纯。其浓度分布方程为

$$
c_S=c_0\left[1-(1-k_0)e^{-k_0x/l}\right]
$$

## 3. 合金凝固中的成分过冷

热过冷：纯金属凝固时理论凝固温度不变；实际温度低于理论凝固温度时引起的过冷。

成分过冷：合金凝固时，液相中溶质分布发生变化而改变凝固温度；界面前沿液体实际温度低于由溶质分布决定的凝固温度时产生的过冷。

对 $k_0<1$ 的合金，产生组成过冷的临界条件为

$$
\frac{G}{R}<\frac{mw_0}{D}\frac{1-k_0}{k_0}
$$

式中，$G$ 为液相温度梯度，$R$ 为凝固速度，$m$ 为液相线斜率，$w_0$ 为合金溶质浓度，$D$ 为液相扩散系数。

合金成分越高、液体中扩散系数越小、$k_0<1$ 时 $k_0$ 越小，或 $k_0>1$ 时 $k_0$ 越大，边界层中溶质越易聚集，成分过冷倾向越大。温度梯度越小、凝固速度越快，也使成分过冷倾向增大。

成分过冷对晶体生长形态的影响：过冷区较小时，平面生长被破坏，形成胞状组织；过冷区很大时，凸出部分继续伸向过冷液相，侧面产生分枝，形成二次轴、三次轴等，成为树枝状组织。成分过冷使合金在[[02-Areas/材料科学/05_单组元相图及纯晶体的凝固/02_纯晶体的凝固#① 在正温度梯度下的情况|正温度梯度]]下凝固也可得到树枝状组织，是合金凝固区别于纯金属凝固的主要特征。

![成分过冷对晶体生长形态的影响](<./_attachments/fig-6-66-composition-undercooling.png>)

*图6-66 成分过冷对晶体生长形态的影响。*

## 关系链接

<!-- BEGIN CODEX MANAGED: RELATION LINKS -->
- 同层条目：[[02-Areas/材料科学/06_二元相图与合金的凝固/03_二元相图分析.md|二元相图分析]]、[[02-Areas/材料科学/06_二元相图与合金的凝固/06_合金铸锭（件）的组织与缺陷.md|合金铸锭（件）的组织与缺陷]]、[[02-Areas/材料科学/06_二元相图与合金的凝固/01_二元相图基本知识.md|二元相图基本知识]]
- 跨域关联：[[02-Areas/材料科学/05_单组元相图及纯晶体的凝固/02_纯晶体的凝固.md|纯晶体的凝固]]、[[02-Areas/材料科学/03_扩散/01_扩散及其分类.md|扩散及其分类]]、[[02-Areas/材料科学/07_三元相图/01_三元相图基本知识.md|三元相图基本知识]]
<!-- END CODEX MANAGED: RELATION LINKS -->

File: 02-Areas/材料科学/06_二元相图与合金的凝固/06_合金铸锭（件）的组织与缺陷.md
# 合金铸锭（件）的组织与缺陷

## 1. 铸锭（件）的宏观组织

铸锭（件）的宏观组织由表层细晶区、柱状晶区和中心等轴晶区组成。

![钢锭的三个晶区示意图](<./_attachments/fig-6-67-steel-ingot-grain-zones.png>)

*图6-67 钢锭的三个晶区示意图。*

### （1）表层细晶区

液态金属注入锭模后，型壁温度低；与型壁接触的很薄一层熔液产生强烈过冷，且型壁可作为[[02-Areas/材料科学/05_单组元相图及纯晶体的凝固/02_纯晶体的凝固#（2）非均匀形核|非均匀形核]]基底，立刻形成大量晶核。晶核迅速长大至相互接触，形成由细小、方向杂乱的等轴晶粒组成的细晶区。

### （2）柱状晶区

随着细晶区外壳形成，型壁被熔液加热并不断升温，剩余液体冷却变慢；结晶潜热使细晶区前沿液体温度较高。细晶区中少数有利取向晶粒继续向中心生长，形成柱状晶区。

### （3）中心等轴晶区

当铸锭中心液体具有足够过冷度时，液体内部形核并长大，形成中心等轴晶区。冷却速度慢、浇注温度低、加入形核剂或搅拌等均有利于中心等轴晶形成；浇注温度高、铸锭截面小则柱状晶快速成长，可能形成穿晶。

## 2. 铸锭（件）的缺陷

### （1）缩孔

熔液浇入锭模后，与型壁接触的液体先凝固，中心部分液体后凝固。多数金属凝固时发生体积收缩，使铸锭（件）内形成收缩孔洞，称为缩孔。

- 集中缩孔：包括缩管、缩穴和单向收缩。
- 分散缩孔：又称疏松，包括一般疏松和中心疏松。

### （2）偏析

偏析指化学成分的不均匀性。

1. 宏观偏析（区域偏析）：
   - 正常偏析：当合金的[[02-Areas/材料科学/06_二元相图与合金的凝固/05_二元合金的凝固理论#1. 平衡凝固|分配系数]] $k_0<1$ 时，先凝固外层中溶质含量较后凝固内层低；当 $k_0>1$ 时相反。正常偏析一般难以完全避免，可通过成分均匀化退火消除。
   - 反偏析：与正常偏析相反。$k_0<1$ 的合金铸件中，铸件表层溶质浓度比中心高。形成原因是凝固后期在收缩应力和气体析出压力共同作用下，富溶质液体沿柱状晶间隙压向铸件外层。防止措施包括扩大中心等轴晶带、阻止柱状晶发展、降低液体气体含量。
   - 比重偏析：结晶早期初生相与溶液密度相差悬殊，轻者上浮、重者下沉，导致上下成分不均匀。可通过增大冷却速度、加入第三种合金元素形成枝晶骨架等减轻。
   - 减小宏观偏析：保证液相原始均匀；减小液体密度差，降低液体流动速度；控制铸锭高度；细化晶粒或形成枝晶骨架；凝固开始阶段可加速对流，随后停止液相对流；增大冷却速度、缩短两相区凝固时间。
2. 显微偏析（区域偏析）：
   - 胞状偏析：成分过冷度较小时，固溶体晶体呈胞状方式生长；当 $k_0<1$ 时胞壁富集溶质，$k_0>1$ 时胞壁溶质贫化。可通过均匀化退火消除。
   - [[02-Areas/材料科学/06_二元相图与合金的凝固/03_二元相图分析#（3）固溶体的非平衡凝固|枝晶偏析]]：由非平衡凝固造成；先凝固枝干富高熔点组元，后凝固枝干富低熔点组元，产生晶内成分不均匀，亦称晶内偏析。

## 关系链接

<!-- BEGIN CODEX MANAGED: RELATION LINKS -->
- 同层条目：[[02-Areas/材料科学/06_二元相图与合金的凝固/05_二元合金的凝固理论.md|二元合金的凝固理论]]、[[02-Areas/材料科学/06_二元相图与合金的凝固/04_铁碳相图.md|铁碳相图]]、[[02-Areas/材料科学/06_二元相图与合金的凝固/03_二元相图分析.md|二元相图分析]]
- 跨域关联：[[02-Areas/材料科学/02_晶体缺陷/01_晶体缺陷概述.md|晶体缺陷概述]]、[[02-Areas/材料科学/03_扩散/07_反应扩散.md|反应扩散]]、[[02-Areas/材料科学/04_变形与回复再结晶/03_回复与再结晶.md|回复与再结晶]]
<!-- END CODEX MANAGED: RELATION LINKS -->
