Repository: youyuaeiou-netizen/ResearchKB

# ObsUI

ObsUI 是运行在 Windows 本机的科研工作台，将目标日程、文献阅读、知识仓库、AI 对话和设备状态集中在同一个界面。ResearchKB 知识库与自动化也保留在这个仓库中，供工作台使用。
*目标月历实机截图；使用全新浏览器中的示例任务，不含个人文献、网络地址或账号数据。*

## ObsUI 能做什么

- **目标与月历：** 管理任务、截止时间和完成状态；在月历中选择日期查看详情，通过“新增日程”创建任务。
- **文献工作台：** 扫描本地 PDF，结合 Zotero 条目整理文献，进行重复检查、阅读和本地模型辅助翻译；写入 Zotero 前由用户确认。
- **仓库与笔记：** 浏览 Git 仓库、素材目录和 Obsidian Vault；查看或编辑 Markdown，并用关系图谱探索仓库、目录及笔记之间的联系。
- **H.D.D 对话：** 在受控知识范围内调用 Codex CLI、本机 Ollama 或受信任的其他 CLI；模型和思考强度按实际能力选择。
- **本机状态：** 显示硬件传感器、网络、天气和 Codex 额度；可选接入 HWiNFO、Zotero、Ollama 等本机程序，缺失数据会标为不可用。
- **设置与数据：** 管理工作台外观、启动应用和本地模型；项目与任务保存在浏览器本地，可导出和导入 JSON。

## 启动 ObsUI

```powershell
Set-Location apps\ObsUI
pnpm install --frozen-lockfile
pnpm dev
```

打开 `http://127.0.0.1:5173/?ui=tab-v2`。应用源码和配置说明见 [ObsUI 说明](apps/ObsUI/README.md)，跨电脑安装与数据恢复见 [Windows 新电脑迁移指南](docs/migration-windows.md)。HWiNFO、Ollama、Zotero 及本地模型需要在每台电脑上分别安装或配置；仓库不包含这些程序、模型权重和本机凭据。

## 本仓库包含的内容

- ObsUI 应用源码、测试与界面资源：`apps/ObsUI/`。
- 知识库目录结构与协作规则：`AGENTS.md`、`00-Ideas` 至 `05-Skills`。
- 自动化配置、任务脚本、测试和文档：`.harness/`。
- 知识卡模板与 Schema：`_system/templates`、`_system/schema.md`。
- 可共享的 Obsidian 基础设置：`.obsidian/*.json`。
- 运行 GitHub/X 信号桥接器所需的 MIT 许可 Horizon 源码快照与依赖锁定文件。

本仓库按所有者的跨电脑迁移要求，包含个人知识目录及其附件、ObsUI 当前源码与运行所需资源、已导出的 ObsUI 使用数据和自动化状态。仓库公开可见，提交前须检查凭据与本机配置；运行日志、缓存、依赖、Obsidian 插件二进制及工作区外的 Zotero/PDF 数据不上传。

**换电脑恢复完整工作项目：** 请按 [Windows 新电脑迁移指南](docs/migration-windows.md) 安装依赖、导入 ObsUI 使用数据并配置本机凭据。仅 `git clone` 不会自动恢复浏览器数据库，也不会安装外部软件。

## ResearchKB 知识库与自动化

```powershell
git clone https://github.com/youyuaeiou-netizen/ResearchKB.git
Set-Location ResearchKB
codex
```

在 Codex 中打开本目录即可读取 `AGENTS.md`。任务会从自身位置定位工作区；不要求克隆到特定盘符或用户名目录。

基础任务需要 PowerShell 7 与 Python 3.11+。`Resolve-ResearchKBPython.ps1` 会优先发现 Codex 自带 Python；也可显式设置 `RESEARCHKB_PYTHON` 为 `python.exe` 路径。只有显式使用 `-Codex` 的候选编译才需要本机可用的 `codex` CLI。

```powershell
pwsh -NoLogo -NoProfile -File .harness\tasks\run-knowledge-lifecycle-weekly.ps1 -NoWrite
```

完整的首次离线运行见 [中文快速开始](docs/quickstart-zh.md)，架构和自动流转边界见 [架构说明](docs/architecture.md)。

## 自动化边界

- 不新增计划任务。现有 Horizon 周报任务在周报成功后调用既有 `run-researchkb-weekly.ps1`；该入口依次运行 Curated、基础学习、usage、upgrade 和 Areas 阶段。
- 所有 Horizon 四类动态均可进入候选；不能映射至当前学习主题的内容保留为“扩展探索”，不当作基础科学事实。
- 自动写入仅限 `CODEX MANAGED` 区域和 `02-Areas/_Codex-Auto`；不会覆盖既有人工 Areas、Zotero、PDF 或 `.obsidian`。
- 网络抓取需要有效本地凭据，并受当前 Horizon 配置的预算闸门约束；CI 只使用本地夹具，不发起付费采集。

## 开发与测试

在 Windows PowerShell 7 中执行：

```powershell
python -m pip install -r .harness\requirements-test.txt
python -m unittest discover -s .harness\tests -v
pwsh -NoLogo -NoProfile -File .harness\tasks\run-researchkb-weekly.ps1 -NoWrite
```

使用分支和 Pull Request 提交更改；贡献方式、安全报告和支持渠道见 [CONTRIBUTING.md](CONTRIBUTING.md)、[SECURITY.md](SECURITY.md) 与 [SUPPORT.md](SUPPORT.md)。

## 可选本地集成

Horizon GitHub/X 信号采集需要其独立 Python 环境，且默认不会联网。若确有经审核的来源与相应权限，请先安装 `uv`，再执行：

```powershell
uv sync --project .harness/vendor/Horizon --extra twitter
Copy-Item .harness/secrets/horizon.env.example .harness/secrets/horizon.env
```

仅在 `horizon.env` 中填写可选的 `RESEARCHKB_GITHUB_TOKEN` 与 `APIFY_TOKEN`；该文件被 Git 忽略。运行前先使用 `run-horizon-fetch.ps1` 的默认 dry-run，联网和正式 Vault 写入都需要明确授权。

如需启用本机 Zotero/Obsidian/运行目录，复制并填写 `_system/external_paths.example.json` 为 `_system/external_paths.json`。该本地文件同样不会提交。

## 安全边界

- 自动化默认 dry-run，只能改写带有 `CODEX MANAGED` 标记的区域。
- Zotero Local API 仅只读；不直接修改 Zotero 数据库。
- 采集失败、来源冲突或证据不足时保持 `hold`，而非将候选提升为正式知识。
- `--apply`、归档及任何外部访问都必须获得当前操作者的明确授权。

## 第三方组件

`.harness/vendor/Horizon` 保留其上游 MIT 许可文本。其虚拟环境、数据目录和内部 Git 元数据不会被版本控制。

File: 02-Areas/材料科学/04_变形与回复再结晶/01_弹性和黏弹性.md
# 弹性和黏弹性

## 基本概念

材料受力后会发生形状或尺寸变化。外力撤除后能够完全恢复的部分是弹性变形；撤除外力后仍保留的部分是塑性变形。弹性变形主要对应原子离开平衡位置后的可逆偏移，塑性变形则涉及原子或晶体缺陷迁移到新的稳定位置。

理想弹性体的响应只由当前应力决定，加载和卸载路径重合；黏性材料的响应与变形速率有关，卸载后不能立即恢复原状；黏弹性材料同时具有弹性储能和黏性耗散特征，因此响应还取决于时间、温度和加载速率。

## 拉伸应力—应变响应

![拉伸时的应力—应变曲线](<./_attachments/deformation-fig-4-1-stress-strain.png>)

*图4-1 拉伸时的应力应变曲线；曲线依次标出弹性极限 $\sigma_e$、屈服极限 $\sigma_s$、抗拉强度 $\sigma_b$ 和条件断裂强度 $\sigma_k$。*

单向拉伸时，应力—应变曲线按变形过程依次经历以下阶段：

1. 弹性变形阶段。当应力低于弹性极限 $\sigma_e$ 时，应力与应变成正比，满足 $\sigma=E\varepsilon$，其中 $E$ 为弹性模量，表示材料的刚性。原子虽离开原平衡位置，但尚未达到新的平衡位置；去除应力后，原子回到原始位置，变形完全消失。实际材料接近弹性极限时，应力—应变关系可能偏离严格直线，但只要卸载后仍能完全恢复，仍属于弹性变形范围。
2. 屈服和均匀塑性变形阶段。应力超过 $\sigma_e$ 后，卸载只能恢复弹性部分，并保留永久变形。开始发生塑性变形的最小应力称为屈服极限 $\sigma_s$；对于没有明显屈服点的材料，以产生 $0.2\%$ 残余变形的应力作为屈服极限，记为 $\sigma_{0.2}$。
3. 加工硬化阶段。外加应力超过 $\sigma_{0.2}$ 后，试样发生明显且均匀的塑性变形。继续增大应变必须提高外加应力，这种塑性变形抗力随变形量增加而提高的现象称为[[02-Areas/材料科学/04_变形与回复再结晶/02_晶体的塑性变形#加工硬化|加工硬化]]或应变硬化。应力达到 $\sigma_b$ 时均匀变形结束；$\sigma_b$ 为抗拉强度，是材料极限承载能力的标志。
4. 颈缩和断裂阶段。达到抗拉强度后，试样开始发生不均匀塑性变形并形成颈缩。截面积急剧减小造成的载荷下降超过强化作用，工程应力开始降低，最终试样在 $\sigma_k$ 处断裂；$\sigma_k$ 称为条件断裂强度。

断裂后试样的残余总变形量 $\Delta l=l_k-l_0$ 与原始标距 $l_0$ 的百分比称为延伸率：

$$
\delta=\frac{l_k-l_0}{l_0}\times100\%
$$

试样原始横截面积 $F_0$ 与断裂时最小横截面积 $F_k$ 之差占 $F_0$ 的百分比称为断面收缩率：

$$
\psi=\frac{F_0-F_k}{F_0}\times100\%
$$

$\delta$ 和 $\psi$ 都是材料的塑性指标，表示金属发生塑性变形的能力；延伸率反映长度方向的塑性，断面收缩率对局部颈缩更敏感。$l_k$ 为断裂后的标距，$F_k$ 为断裂处的最小横截面积。

## 原子间作用与弹性本质

![晶体内原子间的结合能和结合力](<./_attachments/deformation-fig-4-2-bonding-force.png>)

*图4-2 晶体内原子间的结合能和结合力；$r_0$ 为平衡原子间距，势能在该处最低，作用力为零。*

晶体内原子间的相互作用可用势能 $U(r)$ 和作用力 $F(r)$ 表示：

$$
F(r)=-\frac{\mathrm dU}{\mathrm dr}
$$

无外力时，原子处于平衡位置 $r_0$，势能最低并满足 $\mathrm dU/\mathrm dr=0$，相互作用力为零。原子受力偏离 $r_0$ 时，原子间距增大会产生引力，间距减小会产生斥力；去除外力后，恢复力使原子返回平衡位置，变形随之消失。平衡点附近势能曲线的曲率越大，单位位移产生的恢复力越大，宏观上表现为材料刚度越高。

弹性变形中原子只在原平衡位置附近作可逆偏移。若外力超过晶格结构能够保持可逆的范围，原子到达新的平衡位置，滑移、孪生、[[02-Areas/材料科学/02_晶体缺陷/03_线缺陷#位错的滑移|位错运动]]或其他不可逆机制开始参与，材料便发生塑性变形。

## 弹性定律与弹性常数

理想弹性变形是可逆变形：加载时产生变形，卸载时变形消失并恢复原状。金属、陶瓷和部分高分子材料在小应变、均匀、线性且近似各向同性的弹性范围内，单轴拉伸服从胡克定律：

$$
\sigma=E\varepsilon
$$

纯剪切状态为：

$$
\tau=G\gamma
$$

式中，$\sigma$、$\tau$ 分别为正应力和切应力，$\varepsilon$、$\gamma$ 分别为正应变和切应变，$E$、$G$ 分别为弹性模量（杨氏模量）和切变模量。各向同性线性弹性体的弹性常数满足：

$$
G=\frac{E}{2(1+\nu)}
$$

泊松比 $\nu$ 表示侧向收缩能力，定义为横向应变与纵向应变的负比值：

$$
\nu=-\frac{\varepsilon_\perp}{\varepsilon_\parallel}
$$

一般金属材料的泊松比约为 $0.25\sim0.35$，高分子材料相对较大。$E$ 描述单轴拉伸下的刚度，$G$ 描述抵抗剪切变形的能力；弹性模量在微观上反映使原子离开平衡位置的难易程度和原子间结合力强弱。$E$ 越大，材料刚度越大，在相同应力下的弹性变形越小。金刚石等[[02-Areas/材料科学/01_固体结构/07_共价晶体结构#共价晶体结构|共价键晶体]]因结合力强而具有很高的弹性模量；金属和离子晶体相对较低；塑料、橡胶等分子键固体的结合力更弱，弹性模量通常比金属低几个数量级。

上述线性关系不能直接覆盖大应变、明显各向异性、显著温升或高应变速率条件下的全部响应。

## 弹性变形与黏弹性变形

表 4-1 弹性变形与黏弹性变形的比较

| 名称 | 定义 | 特征 | 典型定律 |
|---|---|---|---|
| 弹性变形 | 在外力作用下发生变形，去除外力后能够完全恢复原样 | 理想情况下为可逆变形，响应主要由当前应力决定，加载与卸载曲线重合 | 胡克定律 $\sigma=E\varepsilon$ |
| 黏弹性变形（含黏性流动） | 非晶固体或液体在较小外力下发生没有确定形状的流变，去除外力后不能完全恢复原样 | 应变落后于应力，响应与时间、温度和应变速率有关 | 牛顿黏性定律及弹性元件与黏性元件的组合 |

纯黏性流动符合牛顿黏性定律：

$$
\sigma=\eta\frac{\mathrm d\varepsilon}{\mathrm dt}
$$

式中，$\sigma$ 为应力，$\mathrm d\varepsilon/\mathrm dt$ 为应变速率，$\eta$ 为黏度系数，单位为 $\mathrm{Pa\cdot s}$。一些非晶体，有时甚至多晶体，在较小应力下可同时表现出弹性和黏性，即黏弹性现象。黏弹性变形既与时间有关，又具有可回复的弹性成分：恒定应力下可能发生随时间增加的[[02-Areas/材料科学/04_变形与回复再结晶/04_热变形与动态回复、再结晶#蠕变|蠕变]]；恒定应变下，维持变形所需的应力可能逐渐降低，即应力松弛。温度升高通常会加快黏性过程，使同一加载速率下的表观刚度下降、耗散增大；这种影响在[[02-Areas/材料科学/09_高分子结构/01_高分子结构#高分子结构的主要特点|高聚物]]中尤为显著。

## 非理想弹性现象

实际材料在弹性变形时可能偏离理想响应，例如加载线与卸载线不重合，或应变的发展跟不上应力变化。常见现象归纳如下。

表 4-2 弹性的不完整性分类

| 分类 | 定义和主要表现 | 结构或加载含义 |
|---|---|---|
| 包申格效应 | 材料预先加载产生少量塑性变形（小于 $4\%$）后，同向加载时 $\sigma_e$ 升高，反向加载时 $\sigma_e$ 降低 | 位错结构和内部应力改变了正、反向位错运动的阻力 |
| 弹性后效 | 在弹性极限 $\sigma_e$ 范围内，加载或卸载时的应变通过驰豫过程逐渐达到平衡值，而非瞬时完成；应变滞后于外加应力且与时间有关 | 存在时间相关的微观重排或黏性组分 |
| 弹性滞后 | 应变落后于应力，$\sigma-\varepsilon$ 曲线的加载线与卸载线不重合并形成封闭回线 | 内部摩擦、缺陷运动或黏性耗散造成能量损失 |
| 循环韧性 | 金属在交变载荷或振动下吸收不可逆变形能的能力，也称金属内耗 | 与滞后回线面积、缺陷演化和疲劳过程有关 |

## 适用边界

- 胡克定律适合小应变、线性响应区；进入屈服、颈缩或损伤阶段后，应改用弹塑性或损伤本构描述。
- $E$、$G$ 和 $\nu$ 的简单关系要求材料可近似为各向同性；晶体、织构材料和层状材料通常具有方向依赖性。
- 黏弹性不能只用瞬时应力—应变点描述，至少要注明时间尺度、温度和加载速率。
- 延性指标适合描述拉伸断裂后的宏观塑性，不能单独代表疲劳、断裂韧度或高温蠕变性能。

<!-- BEGIN CODEX MANAGED: RELATION LINKS -->
- 同层条目：[[02-Areas/材料科学/04_变形与回复再结晶/02_晶体的塑性变形.md|02_晶体的塑性变形]]、[[02-Areas/材料科学/04_变形与回复再结晶/03_回复与再结晶.md|03_回复与再结晶]]、[[02-Areas/材料科学/04_变形与回复再结晶/04_热变形与动态回复、再结晶.md|04_热变形与动态回复、再结晶]]、[[02-Areas/材料科学/04_变形与回复再结晶/05_陶瓷材料塑性变形.md|05_陶瓷材料塑性变形]]
<!-- END CODEX MANAGED: RELATION LINKS -->

File: 02-Areas/材料科学/04_变形与回复再结晶/02_晶体的塑性变形.md
# 晶体的塑性变形

## 变形机制总览

塑性变形是材料卸载后仍保留的不可逆变形。单晶体主要通过滑移发生塑性变形，此外还可发生孪生和扭折；多晶体还需要晶粒转动、晶界协调以及位错在晶粒间的传递。塑性变形能否开始，不仅取决于外加应力大小，还取决于某一滑移系或孪生系上的有效分切应力是否达到临界值。

滑移是晶体的一部分沿特定晶面和晶向作相对平移，变形前后已滑移区与未滑移区保持相同晶体学取向。孪生则使一部分晶体相对于孪晶面形成镜面对称取向，参与变形的原子位移具有有序的几何关系。

## 滑移线与滑移带

![滑移线与滑移带](<./_attachments/deformation-fig-4-3-slip-line-band.png>)

*图4-3 滑移线与滑移带；金相观察到的滑移带由一系列相互平行的滑移线组成。*

单晶体表面可见的成组细线为滑移带，宏观或金相观察到的滑移带内部由许多相互平行的滑移线组成。单条滑移线对应局部表面台阶或晶格错移；滑移带的宽度远大于原子间距，但仍是大量离散位错运动累积的结果。

滑移系由滑移面和该面内的一个滑移方向共同组成。滑移面通常是原子密排面，滑移方向通常是原子密排方向，因为密排面的面间距较大、密排方向的原子间距较短，位错运动所需的点阵阻力较小。滑移系越多，晶体可选择的空间取向越多，通常越容易协调塑性变形；但实际启动还受临界分切应力、晶体取向、温度、杂质、位错密度和其他障碍控制。

表 4-3 三种晶体结构的滑移系

| 滑移系 | 数目 | 位置 |
|---|---:|---|
| 面心立方晶体（FCC） | 12 | $\{111\}_4\langle110\rangle_3=12$ |
| 体心立方晶体（BCC） | 48 | $\{110\}_6\langle111\rangle_2+\{112\}_{12}\langle111\rangle_1+\{123\}_{24}\langle111\rangle_1=48$ |
| 密排六方晶体（HCP） | 3 | $(0001)_1\langle11\bar{2}0\rangle_3=3$ |

FCC的密排面和密排方向明确，易发生多滑移，室温塑性通常较好。BCC的滑移方向为 $\langle111\rangle$，滑移面可为 $\{110\}$、$\{112\}$ 和 $\{123\}$，实际采用的滑移面随晶体和温度改变；温度升高时还可能增加可动滑移系，例如Al在高温下可能出现 $\{001\}$、$\{110\}$ 滑移系。HCP独立基面滑移系较少，常需孪生参与协调。因此，不能只按滑移系的几何数量判断材料塑性。

## 分切应力与施密德定律

![分切应力分析图](<./_attachments/deformation-fig-4-4-schmid-stress.png>)

*图4-4 分切应力分析图；$\lambda$ 为力轴与滑移方向的夹角，$\phi$ 为力轴与滑移面法线的夹角。*

若试样拉伸轴向力为 $F$、横截面积为 $A$，则某一滑移系上的分切应力为：

$$
\tau=\frac{F}{A}\cos\phi\cos\lambda
=\sigma\cos\phi\cos\lambda
$$

只有当分切应力达到临界分切应力 $\tau_c$ 时，该滑移系才开始滑移。当试样横截面上的正应力达到屈服强度 $\sigma_s$ 时：

$$
\tau_c=\sigma_s\cos\lambda\cos\phi
$$

取向因子或施密德因子定义为：

$$
\mu=\cos\lambda\cos\phi=\frac{\tau}{\sigma}
$$

对给定 $\phi$，若滑移方向位于力轴与滑移面法线组成的平面内，则 $\phi+\lambda=90^\circ$，因此：

$$
\mu=\cos\phi\cos(90^\circ-\phi)=\frac12\sin2\phi
$$

当 $\phi=\lambda=45^\circ$ 时，$\mu$ 取得最大值 $1/2$。取向因子大的称为软取向，较小的称为硬取向。对具有等价滑移系的晶体，Schmid定律可判断给定拉伸或压缩方向下首先启动哪些滑移系，以及将发生单滑移、双滑移还是多滑移；快速确定 $\mu_{\max}$ 滑移系的方法称为映像规则。几何分切应力只是启动条件的一部分，晶格摩擦、固溶原子、第二相粒子和位错森林都会改变实际 $\tau_c$。

## 单晶的滑移变形

![立方晶体的标准投影和映像规则](<./_attachments/deformation-fig-4-5-standard-projection.png>)

*图4-5 立方晶体的（001）标准投影和映像规则。*

立方晶体的 $(001)$ 标准投影由24个彼此相邻的取向三角形组成，整个投影球面共有48个取向三角形；每个三角形的三个顶点分别为二次轴 $\langle110\rangle$、三次轴 $\langle111\rangle$ 和四次轴 $\langle100\rangle$。给定加载方向必位于某一取向三角形内；位于三角形边界时发生双滑移，位于顶点时发生多滑移。标准投影可确定滑移面、滑移方向与力轴之间的夹角，但不能代替对临界分切应力和障碍状态的判断。

例2：Al单晶在室温下的临界分切应力 $\tau_c=7.9\times10^5\,\mathrm{Pa}$，拉伸轴为 $[123]$。FCC Al首先启动的滑移系为 $(\bar111)[101]$：

$$
\cos\phi=\frac{-1+2+3}{\sqrt{14}\sqrt3}=\frac4{\sqrt{42}},
\qquad
\cos\lambda=\frac{1+0+3}{\sqrt{14}\sqrt2}=\frac2{\sqrt7}
$$

$$
\sigma=\frac{\tau_c}{\cos\phi\cos\lambda}
=\frac{7.9\times10^5}{\frac4{\sqrt{42}}\frac2{\sqrt7}}
=1.69\,\mathrm{MPa}
$$

![单晶体拉伸变形过程](<./_attachments/deformation-fig-4-6-single-crystal-tension.png>)

*图4-6 单晶体拉伸变形过程；自由滑移造成试样取向变化，夹持条件还会引起晶面弯曲和转动。*

单晶体滑移时，除滑移面间发生相对位移外，还伴随晶面转动。拉伸时滑移面和滑移方向趋向平行于力轴，压缩时滑移面趋向垂直于力轴。晶体滑移后，正应力分量和切应力分量组成力偶，引起试样长度和位向改变、双滑移以及几何软化。

- 单滑移：一个取向最有利的滑移系先启动，变形较集中，初始硬化较弱。
- 双滑移和多系滑移：晶面转动后，另一组或更多滑移系的分切应力也可达到临界值，于是多个滑移面同时或交替活动。多系滑移又称多滑移或复滑移，可改善形状协调，但会增强位错相互作用和加工硬化。
- 交滑移：两个或多个滑移面沿共同滑移方向同时或交替滑移，使螺型位错在不改变滑移方向的情况下转换滑移面。交滑移增加滑移的灵活性；层错能低时扩展位错较宽，交滑移困难，层错能高时交滑移较容易。

## 加工硬化

位错滑移首先必须克服晶格的派纳（P–N）力：

$$
\tau_{P-N}=\frac{2G}{1-\nu}\exp\left[-\frac{2\pi d}{(1-\nu)b}\right]
=\frac{2G}{1-\nu}\exp\left(-\frac{2\pi W}{b}\right)
$$

式中，$d$ 为滑移面的面间距，$b$ 为滑移方向上的原子间距，$\nu$ 为泊松比，$W=d/(1-\nu)$ 表示位错宽度。位错宽度和滑移面面间距越大，P–N力越小，滑移越容易；这也说明滑移面和滑移方向通常分别为密排面与密排方向。除点阵阻力外，位错交截形成的扭折和割阶、点缺陷、其他位错、晶界和第二相质点也会阻碍[[02-Areas/材料科学/02_晶体缺陷/03_线缺陷#位错的滑移|位错运动]]。

加工硬化是塑性变形继续进行时，维持塑性流动所需应力不断提高的现象。随着位错密度增加，位错发生交截、缠结和锁定，可动滑移路径受到限制。

![单晶体的切应力—切应变曲线](<./_attachments/deformation-fig-4-7-work-hardening.png>)

*图4-7 单晶体的切应力—切应变曲线；$\theta=\mathrm d\tau/\mathrm d\gamma$ 为加工硬化率。*

| 阶段 | 曲线和硬化率 | 滑移形貌与微观原因 |
|---|---|---|
| I 易滑移阶段 | 达到 $\tau_c$ 后应力增加不多即可产生较大变形，$\theta_I$ 较小 | 少量滑移系活动，位错相互阻碍较弱；表面出现较均匀的细滑移线 |
| II 线性硬化阶段 | 应力近似线性增加，$\theta_{II}\approx G/300$ 且近似为常数 | 多滑移和森林位错使障碍迅速增多，出现不均匀粗滑移带 |
| III 抛物线硬化阶段 | 应力继续增加但 $\theta_{III}$ 逐渐下降 | 位错增殖与交滑移、重排和湮灭并存，出现交叉滑移带 |

硬化阶段的范围和斜率随金属种类、晶体位向、温度和合金元素而异；温度升高通常使硬化曲线斜率减小，合金元素往往提高硬化率。BCC和FCC晶体通常具有典型的三个阶段；HCP通常只有两个阶段，第一阶段很长，第二阶段尚未充分发展就可能断裂。含微量杂质的BCC晶体还可能因杂质原子与位错作用出现屈服现象。

## 孪生变形

孪生是塑性变形的另一种重要形式，常在滑移不易进行时起补充作用。晶体一部分相对于另一部分沿一定晶面和晶向发生均匀切变，形成镜面对称的取向关系。变形区和未变形区合称孪晶，两者的镜面对称分界面称为[[02-Areas/材料科学/02_晶体缺陷/04_面缺陷#孪晶界|孪晶界]]；发生均匀切变的晶面为孪晶面，移动方向为孪生方向，二者共同构成孪晶系。

表 4-4 三种典型晶体的孪生面及孪生方向

| 晶体结构 | 孪生面 | 孪生方向 |
|---|---|---|
| BCC | $\{112\}$ | $\langle111\rangle$ |
| FCC | $\{111\}$ | $\langle112\rangle$ |
| HCP | $\{10\bar12\}$ | $\langle\bar1011\rangle$ |

![面心立方晶体孪生变形](<./_attachments/deformation-fig-4-8-twinning.png>)

*图4-8 面心立方晶体孪生变形；以 $(111)[\bar112]$ 孪生系说明各晶面的均匀相对位移。*

FCC晶体以 $(111)[\bar112]$ 孪生系变形时，各 $\{111\}$ 晶面沿 $[\bar112]$ 方向相对移动 $a/6[\bar112]$。平行于孪生面的同一层原子位移相同，位移量与该层到孪生面的距离成正比；相邻两层原子的相对位移为 $1/6[\bar112]$，故孪生切变为：

$$
\gamma=\frac{\frac16[\bar112]}{d_{(111)}}
=\frac{\frac a6\sqrt6}{a/\sqrt3}
=\frac{\sqrt2}{2}\approx0.707
$$

孪生通常出现在滑移受阻形成的应力集中区，其临界分切应力一般高于滑移。孪生不改变晶体结构类型，但会改变孪生区取向。按形成过程，可分为机械变形产生的变形孪晶，晶体从气态、液态或固态长时间生长时形成的生长孪晶，以及变形金属再结晶退火时形成的退火孪晶。

表 4-5 滑移和孪生的比较

| 异同点 | 滑移 | 孪生 |
|---|---|---|
| 晶体位向 | 已滑移部分与未滑移部分位向相同 | 已孪生部分与未孪生部分位向不同，呈镜面对称 |
| 位移量 | 为滑移方向原子间距的整数倍 | 小于孪生方向原子间距，为其分数倍 |
| 微观变形 | 变形分布不均匀 | 均匀切变，原子位移随距孪晶面距离变化 |
| 拉伸曲线 | 通常光滑 | 可呈锯齿形脉动 |
| 对塑性的贡献 | 总变形量较大，是多数金属塑性的主要来源 | 总变形量较小，主要提供协调作用 |
| 变形应力 | 有确定的临界分切应力 | 所需分切应力一般较高 |
| 变形条件 | 通常先发生滑移 | 滑移困难、低温、高速或晶体对称性较低时参与 |
| 变形机制 | 全位错运动 | 分位错运动 |

## 位错运动与障碍强化

[[02-Areas/材料科学/01_固体结构/05_合金相结构#固溶体的性质变化|固溶原子]]通过尺寸错配、弹性模量差异、静电和化学作用改变位错周围的应力场；位错之间的交互作用又会形成森林位错、缠结和锁定结构。第二相粒子则通过绕过或切割机制阻碍位错。

![位错绕过第二相粒子的示意图](<./_attachments/deformation-fig-4-11-dislocation-bypass.png>)

*图4-11 位错绕过不可变形第二相粒子并留下位错环。*

![位错切割粒子的机制](<./_attachments/deformation-fig-4-12-particle-shearing.png>)

*图4-12 位错切割可变形微粒。*

| 机制 | 适用的粒子状态 | 位错过程 | 强化含义 |
|---|---|---|---|
| 绕过粒子 | 粒子不可变形、较硬或界面难以剪切 | 位错弯曲并从粒子间绕过，在粒子周围留下位错环 | 粒子数量越多、有效间距越小，绕过强化越明显 |
| 切割粒子 | 粒子可变形、较细小或与基体较相容 | 位错直接穿过粒子并改变其内部结构 | 强化取决于粒子性质、界面联系和切割能 |

绕过机制的强化趋势可用量纲关系表示为：

$$
\Delta\sigma\propto\frac{Gb}{\lambda}
$$

其中 $G$ 为切变模量，$b$ 为位错柏氏矢量，$\lambda$ 为有效粒子间距。该式只表达趋势；实际强化还受粒子尺寸、体积分数、形状、界面相容性和位错源状态影响。

## 屈服现象与应变时效

![低碳钢退火态的工程应力—应变曲线及屈服现象](<./_attachments/deformation-fig-4-9-yield-phenomenon.png>)

*图4-9 低碳钢退火态的工程应力—应变曲线及屈服现象；曲线包括上、下屈服点和屈服延伸平台。*

低碳钢退火态的上、下屈服点和屈服延伸平台与Cottrell气团有关。溶质原子或杂质原子与位错交互作用，聚集后降低位错弹性应变能并钉扎位错；位错必须在较大应力下脱离气团，形成上屈服点。脱钉后位错运动较容易，应力下降到下屈服点，并由吕德斯带沿试样长度方向逐次形成和扩展，构成屈服延伸平台。

![低碳钢拉伸试验中的应变时效](<./_attachments/deformation-fig-4-10-strain-aging.png>)

*图4-10 低碳钢拉伸试验中的应变时效。*

预变形后立即重新加载，屈服点可能不再出现；放置一段时间或在约 $200\,^{\circ}\mathrm C$ 短时加热后，溶质原子扩散并重新钉扎位错，屈服现象重新出现且屈服应力提高，这一过程称为应变时效。其因果链为：塑性变形产生位错→溶质向位错偏聚→位错运动阻力增大→屈服强度回升而延性下降。表现程度受溶质浓度、温度、时间和预变形量控制；温度过高或时间过长时，还可能发生回复、析出或其他组织变化。

## 常见强化路线

| 强化路线 | 主要障碍 | 典型效果 | 主要代价或限制 |
|---|---|---|---|
| 固溶强化 | 溶质原子造成尺寸、模量、静电或化学错配 | 提高屈服强度 | 过量溶质可能降低延性或引发脆化 |
| 细晶强化 | 晶界阻碍位错传递并增加晶粒间协调难度 | 强度和韧性可同时改善 | 高温下晶粒长大后强化衰减 |
| 析出或弥散强化 | 细小第二相粒子阻碍位错 | 提高强度和热稳定性 | 粒子粗化、聚集或界面失稳会削弱强化 |
| 加工硬化 | 位错密度和相互作用增加 | 提高强度和硬度 | 塑性储备和后续成形能力下降 |

多晶体协调与细晶强化。不同取向晶粒的滑移不能从一个晶粒直接延续到另一个晶粒，每个晶粒必须与周围晶粒协调，通常至少需要5个独立滑移系。晶界两侧取向不同，室温下会阻碍位错通过，使晶界附近变形量小于晶粒内部并造成变形不均匀。晶粒越细，晶界越多，屈服极限越高，可用Hall–Petch关系表示：

$$
\sigma_s=\sigma_0+Kd^{-1/2}
$$

式中，$d$ 为平均晶粒尺寸，$\sigma_0$ 为晶内变形阻力，$K$ 为晶界对变形的影响系数。细晶还可降低局部应力集中，使裂纹扩展路径更曲折并提高断裂韧性。该关系只适用于一定晶粒尺寸和变形机制范围；在极细晶、超细晶或高温条件下，晶界滑移、扩散等机制可能使简单外推失效。

固溶体与多相合金。固溶强化包括溶质与位错的弹性交互作用（如柯氏气团钉扎）、静电交互作用和化学交互作用。溶质原子数分数越高、原子尺寸差越大、价电子数差越大，强化通常越明显；间隙原子的强化作用较大，但固溶度有限。按组成相，合金可分为单相固溶体合金和多相合金。第二相与基体晶粒处于同一量级时形成聚合型两相合金，其变形取决于两相体积分数、形状、尺寸和分布；硬脆第二相若沿塑性相晶界连续成网，会分割塑性相并促进沿晶脆断，片层状分布会限制位错移动。第二相细小弥散分布时，则通过阻碍位错产生强化。

塑性变形后的组织和性能。塑性变形会使每个晶粒内部形成大量滑移带或孪晶带，等轴晶粒沿变形方向伸长并形成纤维组织；位错密度提高，形成胞状亚结构或位错塞积；晶粒的滑移面和滑移方向向主变形方向转动，形成丝织构或板织构。冷加工后强度和硬度提高，塑性和韧性下降；电阻率增高，而电阻温度系数、磁导率和热导率下降；铁磁材料的磁滞损耗和矫顽力增大，化学活性和腐蚀速度加快。

表 4-6 材料塑性变形时组织和性能的变化

| 性质 | 分类或性质 | 主要内容 |
|---|---|---|
| 显微组织 | — | 晶粒内部出现大量滑移带或孪晶带；随变形度增加，原有等轴晶粒逐渐沿变形方向伸长 |
| 亚结构 | — | 层错能较高的金属和合金易通过束集发生交滑移，形成明显胞状结构；层错能较低时扩展位错区较宽、交滑移困难，易观察到位错塞积群 |
| 性能 | 加工硬化 | 冷加工后强度和硬度显著提高，塑性迅速下降 |
| 性能 | 其他性能 | 电阻率增高，电阻温度系数、磁导率和热导率降低，磁性与化学性能也发生变化 |
| 形变织构 | 丝织构 | 拔丝时，各晶粒的某一晶向大致与拔丝方向平行 |
| 形变织构 | 板织构 | 轧板时，各晶粒的某一晶面和晶向分别趋于与轧面、轧向平行 |
| 残余应力 | 第一类内应力（宏观残余应力） | 由工件不同部分宏观变形不均匀造成，在整个工件范围内平衡 |
| 残余应力 | 第二类内应力（微观残余应力） | 由晶粒或亚晶粒之间变形不均匀造成，作用范围与晶粒尺寸相当 |
| 残余应力 | 第三类内应力（点阵畸变） | 由空位、间隙原子、位错等大量点阵缺陷造成，作用范围为几十至几百纳米 |

塑性变形的外力功大部分转化为热，只有小部分作为畸变能储存；储存能的绝大部分（$80\%\sim90\%$）用于形成第三类内应力所对应的点阵畸变。

## 适用边界

- 施密德定律只给出几何分切应力；实际屈服还受晶格摩擦、缺陷、残余应力、温度和应变速率影响。
- 滑移系数量多不等于塑性一定好，独立滑移系能否启动以及晶粒间能否协调同样重要。
- 加工硬化、固溶强化、细晶强化和第二相强化可叠加，但不同机制可能竞争、屏蔽或被回复过程部分消除。
- 孪生、屈服平台和应变时效对温度和速率敏感，不能仅用室温低速拉伸曲线代表所有工况。

<!-- BEGIN CODEX MANAGED: RELATION LINKS -->
- 同层条目：[[02-Areas/材料科学/04_变形与回复再结晶/01_弹性和黏弹性.md|01_弹性和黏弹性]]、[[02-Areas/材料科学/04_变形与回复再结晶/03_回复与再结晶.md|03_回复与再结晶]]、[[02-Areas/材料科学/04_变形与回复再结晶/04_热变形与动态回复、再结晶.md|04_热变形与动态回复、再结晶]]、[[02-Areas/材料科学/04_变形与回复再结晶/05_陶瓷材料塑性变形.md|05_陶瓷材料塑性变形]]
- 跨域关联：[[02-Areas/材料科学/01_固体结构/07_共价晶体结构.md]]、[[02-Areas/材料科学/01_固体结构/08_其他晶体结构.md]]、[[02-Areas/材料科学/01_固体结构/03_晶体学基础.md]]
<!-- END CODEX MANAGED: RELATION LINKS -->

File: 02-Areas/材料科学/04_变形与回复再结晶/03_回复与再结晶.md
# 回复与再结晶

## 冷变形金属的退火序列

金属经过冷塑性变形后，组织和性能发生一系列变化。变形所消耗的机械功大部分转化为热能而消失，小部分则以[[02-Areas/材料科学/02_晶体缺陷/03_线缺陷#位错的基本类型和特征|位错]]、空位、残余应力和形变织构等形式储存在金属内，使自由能升高并处于热力学亚稳状态。加热使原子获得足够的活动能力后，冷变形金属会自发向低能稳定态转变。按显微组织和性能变化，这一过程分为回复、再结晶和晶粒长大三个阶段；三个阶段可能部分重叠，其范围还受缺陷状态、变形量、原始晶粒尺寸、溶质和保温时间影响，不能仅按温度将其截然分开。

![冷变形金属退火组织变化](<./_attachments/deformation-fig-4-13-annealing-stages.png>)

*图4-13 冷变形金属退火组织变化*

- 回复是新的无畸变晶粒出现以前发生的亚结构和性能变化。该阶段不发生大角度晶界迁移，[[02-Areas/材料科学/02_晶体缺陷/02_点缺陷# 点缺陷|点缺陷]]减少，位错重排、湮灭并发生多边化；晶粒形状和大小与变形态大体相同，仍保持纤维状或扁平状。
- 再结晶阶段首先在畸变程度大的区域产生无畸变晶粒核心，随后逐渐消耗周围的变形基体，直至纤维状或扁平状的变形组织改组为新的无畸变细小等轴晶粒。
- 再结晶结束后进入晶粒长大阶段。在晶界表面能驱动下，新晶粒相互吞并而长大，最终达到该条件下较稳定的尺寸。

![冷变形金属退火时性能和能量的变化](<./_attachments/deformation-fig-4-14-properties-annealing.png>)

*图4-14 冷变形金属退火时某些性能和能量的变化*

表4-7 冷变形金属退火过程中的性能变化

| 要点 | 主要内容 |
|---|---|
| 亚晶粒尺寸 | 回复前期亚晶粒尺寸变化不大；接近再结晶阶段时，亚晶粒尺寸显著增大 |
| 力学性能 | 回复阶段仍能大部分保留冷变形强化效果；再结晶阶段强度、硬度明显下降，塑性提高，冷变形强化效果丧失，金属软化；晶粒长大阶段强度、硬度继续下降，塑性继续提高，但粗化严重时塑性反而下降 |
| 物理性能 | 密度在回复阶段变化不大，在再结晶阶段急剧升高；电阻在回复阶段即可明显下降 |
| 内应力 | 回复阶段部分消除；再结晶阶段全部消除 |
| 储能释放 | 回复阶段释放较小；再结晶晶粒出现的温度处释放的储能最大 |

各项性能的变化并不同步：电阻率对点缺陷很敏感，内应力反映位错结构和应力场的变化，硬度则同时受位错密度、亚晶和晶粒组织影响。因此，不能用单一性能指标独立判定回复是否结束或再结晶是否开始，应结合硬度恢复、内应力下降、电阻率变化和新晶粒出现等多项指标。

## 回复动力学

回复是热激活的驰豫过程，没有孕育期。在一定温度下，初期回复速率很大，随后逐渐减慢并趋近于零；长时间处理后性能趋于平衡值。每一温度下的回复程度都有极限，退火温度越高，极限值越高，达到极限所需时间越短。

![不同温度退火时的回复动力学曲线](<./_attachments/deformation-fig-4-15-recovery-kinetics.png>)

*图4-15 不同温度退火时的回复动力学曲线*

不同温度 $T_1$、$T_2$ 下，使冷变形金属性能恢复到相同程度所需的时间分别为 $t_1$、$t_2$，则有：

$$
\frac{t_1}{t_2}=\exp\left[-\frac{Q}{R}\left(\frac{1}{T_2}-\frac{1}{T_1}\right)\right]
$$

式中，$Q$ 为回复激活能，$R$ 为气体常数，$T_1$、$T_2$ 必须采用绝对温度。该关系用于比较同一回复机制、相同回复程度和相近初始组织状态下的实验点；若主导机制随温度改变，单一 $Q$ 只能作为相应温度区间内的近似。

表4-8 回复机制

| 分类 | 机制 |
|---|---|
| 低温回复（$0.1T_m\sim0.3T_m$） | 主要与点缺陷迁移有关：点缺陷迁移到晶界、表面或位错处而消失；空位和间隙原子相互抵消；空位与位错发生交互作用而消失；空位聚集成片后崩塌成位错环而消失 |
| 中温回复（$0.3T_m\sim0.5T_m$） | 发生位错运动和重新分布，主要机制与位错滑移有关：同一滑移面上的异号位错相互吸引而抵消；位错偶极子的两条位错线相消等 |
| 高温回复（$\geq0.5T_m$） | 刃型位错获得足够能量而攀移。不规则位错重新分布，刃型位错垂直排列成墙，显著降低位错弹性畸变并释放较多应变能；沿垂直于滑移面方向排列且具有一定取向差的位错墙形成小角度亚晶界及亚晶，即多边化结构（图4-16） |

表中温度范围为近似区间。材料纯度、冷变形量、晶粒尺寸、溶质偏聚和升温速率都会使实际回复范围发生移动。

## 去应力回复与多边化

回复退火又称去应力退火。冷变形金属经回复后，宏观残余应力、晶粒尺度应力和位错周围的微观应力可在很大程度上消除，同时保留大部分冷变形硬化效果，从而减少工件在后续加工或使用中的变形和开裂。三类残余应力按作用尺度可分为：

- 宏观应力：在多个晶粒或较大体积范围内保持平衡；
- 晶粒尺度应力：由不同晶粒取向及变形不均匀产生；
- 位错尺度应力：由位错弹性应力场及其相互作用产生。

去应力回复通过点缺陷[[02-Areas/材料科学/03_扩散/04_扩散的原子理论#扩散机制|扩散]]、位错滑移或攀移以及异号位错湮灭降低应力集中，而不必形成新的无畸变晶粒。多边化则使无规则位错重新分布成较规则的位错墙，形成低角度亚晶界和亚晶，从而降低弹性能；低角度亚晶界本身通常不能像高角度晶界那样直接形成无应变的新晶粒。

![位错在多边化过程中的重新分布](<./_attachments/deformation-fig-4-16-dislocation-redistribution.png>)

*图4-16 位错在多边化过程中的重新分布*

回复处理还可恢复部分塑性、改善尺寸稳定性并降低电阻率；若要求完全消除[[02-Areas/材料科学/04_变形与回复再结晶/02_晶体的塑性变形#加工硬化|加工硬化]]或获得等轴新晶粒，则必须进入再结晶阶段。

## 再结晶的驱动力与过程

再结晶的热力学驱动力是冷变形金属经回复后尚未释放的储存能，主要来自高位错密度和内部应力。再结晶是在变形组织基体中产生新的无畸变晶核，并通过长大形成等轴晶粒、最终取代全部变形组织的过程；晶核通常在局部高能区域以多边化形成的亚晶为基础。形成新的高角度晶界虽然需要界面能，但无应变晶粒长大能够释放更多储存能，使系统总自由能降低。

再结晶有孕育期，开始时速度较慢，随后逐渐加快，在再结晶体积分数达到 $50\%$ 时速度最大，此后因未转变基体减少和晶粒相互接触而逐渐减慢。过程取决于形核率 $N$ 和长大速率 $G$；不同温度下完成相同再结晶程度的时间，也可采用回复动力学中的时间—温度热激活关系处理。

例3：H70黄铜（30% Zn）在 $400\,^{\circ}\mathrm C$ 恒温下完成再结晶需 $1\,\mathrm h$，在 $390\,^{\circ}\mathrm C$ 完成再结晶需 $2\,\mathrm h$，求在 $420\,^{\circ}\mathrm C$ 恒温下完成再结晶的时间。令 $T_1=673\,\mathrm K$、$t_1=1\,\mathrm h$，$T_2=663\,\mathrm K$、$t_2=2\,\mathrm h$，$T_3=693\,\mathrm K$，则：

$$
\frac{t_1}{t_2}=\exp\left[-\frac{Q}{R}\left(\frac{1}{T_2}-\frac{1}{T_1}\right)\right]
$$

两边取对数，并对 $T_3$ 写出同类关系：

$$
\ln\left(\frac{t_1}{t_2}\right)=-\frac{Q}{R}\left(\frac{1}{T_2}-\frac{1}{T_1}\right),
\qquad
\ln\left(\frac{t_1}{t_3}\right)=-\frac{Q}{R}\left(\frac{1}{T_3}-\frac{1}{T_1}\right)
$$

消去 $Q/R$，得到：

$$
\frac{\ln(t_1/t_2)}{\ln(t_1/t_3)}
=\frac{1/T_2-1/T_1}{1/T_3-1/T_1},
\qquad t_3=0.26\,\mathrm h
$$

变形程度较小（一般小于 $20\%$）时，常通过[[02-Areas/材料科学/02_晶体缺陷/04_面缺陷#晶界与亚晶界|晶界]]弓出形成晶核。相邻晶粒因变形不均匀而具有不同位错密度；变形程度较大的晶粒中亚晶位错密度较高，经多边化后，晶界处小变形度晶粒的某些亚晶向大变形度晶粒弓出并迁移，吞并其中的亚晶，形成无畸变再结晶晶核。

![晶界弓出形核机制示意图](<./_attachments/deformation-fig-4-17-recrystallization-nucleation.png>)

*图4-17 晶界弓出形核机制示意图*

变形程度较大时，位错大量增殖并缠结构成胞状结构，加热后胞壁平直化而形成亚晶。亚晶可通过两种方式演化为晶核：一是取向差较小的相邻亚晶界上的位错网络经解离和扩散逐渐转移，使亚晶界消失、亚晶合并；二是取向差较大的亚晶界因迁移率较高而直接吞并相邻亚晶，即亚晶长大和亚晶界迁移，并逐渐转变为大角度晶界。

形核速率可写成热激活形式：

$$
\dot N=\dot N_0\exp\left(-\frac{Q_g}{RT}\right)
$$

式中，$\dot N$ 为单位体积、单位时间内的形核数，$\dot N_0$ 为前因子，$Q_g$ 为与形核和界面迁移有关的表观激活能，$R$ 为气体常数，$T$ 为绝对温度。实际形核率和再结晶速率还取决于变形程度、原始晶粒尺寸、退火温度、杂质或溶质原子、形变储能、晶界迁移率以及粒子拖曳。

## 再结晶温度及其影响因素

再结晶温度是冷变形金属开始再结晶的最低温度，可用金相法或硬度法测定：前者取显微镜中出现第一颗新晶粒时的温度，后者取硬度下降 $50\%$ 所对应的温度。工业生产中通常以大变形量（约 $70\%$ 以上）的冷变形金属，经 $1\,\mathrm h$ 退火后完成再结晶（$\varphi_R\geq95\%$）所对应的温度作为再结晶温度。

再结晶开始温度 $T_k$ 与金属熔点 $T_m$ 的经验关系为：

$$
T_k=(0.35\sim0.45)T_m
$$

式中 $T_k$ 和 $T_m$ 均采用绝对温度。该关系仅用于估算，不能代替对具体材料状态、变形量、加热速度和保温时间的试验标定；再结晶温度是规定工艺条件下的判据，不是只由熔点决定的材料常数。

表4-9 常见金属的再结晶温度 $T_k$

| 金属 | 再结晶温度/°C | 熔点/°C | $T_k/T_m$ |
|---|---:|---:|---:|
| Pb | $<15$ | 327 | — |
| Fe | 450 | 1538 | 0.40 |
| Zn | 15 | 419 | 0.43 |
| Al | 150 | 660 | 0.45 |
| Cu | 200 | 1083 | 0.35 |
| Ag | 200 | 960 | 0.39 |
| Ni | 600 | 1455 | 0.51 |
| Mg | 150 | 650 | 0.46 |

冷变形程度越大，储能越多，再结晶驱动力越大，因而再结晶温度通常越低、孕育期越短；但给定温度下必须达到最小临界变形量才能发生再结晶，低于该变形量时不发生再结晶。原始晶粒越细，晶界面积和形核位置越多，变形抗力及储存能也较高，再结晶温度通常较低；变形不均匀则使再结晶优先在高储能区域发生。

微量溶质原子可与位错和晶界发生交互作用并在其附近偏聚，阻碍位错滑移、攀移和晶界迁移，不利于形核及长大，因而通常提高再结晶温度。第二相粒子既可能利用周围的高应变区促进基体形核，也可能通过钉扎晶界阻碍再结晶。加热速度过慢或过快都可能使测得的再结晶温度升高；在变形程度和保温时间一定时，退火温度越高，再结晶越快且再结晶后的晶粒越粗；延长保温时间则会降低所测得的再结晶温度。

## 再结晶晶粒尺寸与晶粒长大

再结晶后的平均晶粒尺寸取决于形核率与晶界长大速率的竞争。若以 $N$ 表示形核率、$G$ 表示长大速率，则有趋势关系：

$$
d=k\left(\frac{G}{N}\right)^{1/4}
$$

式中 $d$ 为再结晶晶粒尺寸，$k$ 为比例常数。要细化再结晶晶粒，必须减小 $G/N$，即提高形核率并降低长大速率。变形程度很小时，储存能不足以驱动再结晶，或 $N/G$ 很小，容易形成粗大晶粒；超过临界变形量后，$N$ 增长较快，晶粒随之细化。通常把导致再结晶后出现特别粗大晶粒的变形程度称为临界变形度，一般金属约为 $2\%\sim10\%$。原始晶粒越小，形核位置越多，所得晶粒越细；微量溶质原子和杂质既可增加储存能，又可阻碍晶界移动，因而有利于晶粒细化。提高退火温度会加快再结晶；再结晶完成后继续保温时，温度越高，晶粒通常越粗。

正常晶粒长大是多数晶粒近乎同时、逐渐且较均匀地长大。异常晶粒长大又称二次再结晶，是少数晶粒突发而不均匀地长大，尺寸可达到原始晶粒的数十倍甚至上百倍。二次再结晶形成的大晶粒不是重新形核后长大，而是某些特殊晶粒继续长大；开始前存在孕育期，完成后有时形成明显织构，并且只有加热温度超过一定阈值才会发生，其驱动力仍是降低晶界界面能。

弥散粒子可通过 Zener 钉扎限制晶界迁移。若粒子半径为 $r$、体积分数为 $f$，晶粒长大的极限平均尺寸近似为：

$$
\bar D_{\mathrm{lim}}\approx\frac{4r}{3f}
$$

该关系假定粒子分布较均匀且粒子不明显粗化；粒子聚集、溶解、形状各向异性或晶界偏聚都会改变实际极限尺寸。钉扎失效后，少数晶粒可能异常长大并造成组织强烈不均匀。

再结晶退火后的织构可能与原形变织构一致，也可能由新的再结晶织构取代，或原织构消失而不再形成明显的新织构。退火孪晶是在再结晶退火过程中由晶界迁移形成的孪晶；在合金、奥氏体不锈钢和镍基合金等材料的冷变形退火组织中较常见。最终性能不仅取决于平均晶粒尺寸，还同时受细晶强化、织构演化、粒子钉扎和组织均匀性的影响。

<!-- BEGIN CODEX MANAGED: RELATION LINKS -->
- 同层条目：[[02-Areas/材料科学/04_变形与回复再结晶/01_弹性和黏弹性.md|01_弹性和黏弹性]]、[[02-Areas/材料科学/04_变形与回复再结晶/02_晶体的塑性变形.md|02_晶体的塑性变形]]、[[02-Areas/材料科学/04_变形与回复再结晶/04_热变形与动态回复、再结晶.md|04_热变形与动态回复、再结晶]]、[[02-Areas/材料科学/04_变形与回复再结晶/05_陶瓷材料塑性变形.md|05_陶瓷材料塑性变形]]
<!-- END CODEX MANAGED: RELATION LINKS -->

File: 02-Areas/材料科学/04_变形与回复再结晶/04_热变形与动态回复、再结晶.md
# 热变形与动态回复、再结晶

## 热变形的判定

金属在[[02-Areas/材料科学/04_变形与回复再结晶/03_回复与再结晶#再结晶温度及其影响因素|再结晶温度]]以上进行的加工变形称为热变形，常见工艺包括锻压、热轧和挤压。冷、热变形不能仅按绝对温度高低划分，而应结合材料的再结晶温度、应变速率和变形持续时间判断：铅、锡等低熔点金属的再结晶温度低于室温，室温变形也属于热变形；钨的再结晶温度约为 $1200\,^{\circ}\mathrm C$，即使在 $1000\,^{\circ}\mathrm C$ 变形仍属于冷变形。

热变形实质上是[[02-Areas/材料科学/04_变形与回复再结晶/02_晶体的塑性变形#加工硬化|加工硬化]]与动态软化同时进行的过程。加工硬化使位错密度和流动应力升高；动态回复和动态再结晶在变形过程中降低储能并使流动应力趋于稳定或下降。严格地说，当应变硬化速率与软化速率相等时，材料进入稳定的热变形流动状态。变形停止后若仍处于高温，组织还会继续发生静态回复和静态再结晶。

“高于再结晶温度”只是过程判据，必须结合时间和应变速率；温度瞬时超过某一数值，并不意味着已经发生充分的动态回复或动态再结晶。

## 热加工的优势与限制

| 方面 | 热变形的典型表现 |
|---|---|
| 变形能力 | 动态软化持续进行，可获得很大的塑性变形和截面变化，适于大零件成形或将大型金属锭加工到较小尺寸 |
| 组织改善 | 可使气孔焊合、粗大树枝晶或柱状晶破碎，改善偏析和粗大铸态组织，使组织致密、成分较均匀并细化晶粒 |
| 变形抗力 | 流动应力通常低于同材料冷变形时的水平，设备载荷较小 |
| 表面质量 | 高温下金属与氧形成氧化物或氧化皮，表面粗糙度变差，还可能发生脱碳或热裂纹 |
| 尺寸精度 | 变形后的冷却收缩和热梯度会引起尺寸变化与残余应力，零件难以直接达到精确尺寸 |
| 工艺控制 | 温度、应变速率、变形路径、道次间隔和冷却过程共同决定最终组织 |

热加工过程中形成的动态组织还会在后续保温和冷却时继续演化，因此必须区分变形阶段的组织与静态回复、静态再结晶或晶粒长大后的最终组织。

## 动态回复

在塑性变形过程中发生的回复称为动态回复。铝及铝合金、纯铁、低碳钢等高层错能金属的扩展位错较窄，螺型位错容易交滑移，[[02-Areas/材料科学/02_晶体缺陷/03_线缺陷#刃型位错|刃型位错]]容易攀移；位错还可从结点和位错网上脱钉，并在新的滑移面上与异号位错相遇而抵消。由此形成的亚组织位错密度较低，剩余储能不足以引起动态再结晶，动态回复成为主要软化机制。

![发生动态回复时的真应力—真应变曲线](<./_attachments/deformation-fig-4-18-dynamic-recovery.png>)

*图4-18 发生动态回复时真应力—真应变曲线的特征；I、II、III分别为微应变、均匀应变和稳态流变阶段。*

在恒温、恒应变速率条件下，动态回复曲线可分为三个阶段：

| 阶段 | 应力—应变特征 | 位错与组织变化 |
|---|---|---|
| I 微应变阶段 | 真应力快速增加，总应变小于 $1\%$，加工硬化开始建立 | 位错迅速增殖，动态软化尚未充分发生 |
| II 均匀应变阶段 | 曲线斜率逐渐降低，材料开始均匀塑性变形 | 动态回复引起的软化逐渐抵消加工硬化，位错缠结、胞状亚结构和位错墙形成 |
| III 稳态流变阶段 | 加工硬化率趋近于零，应力不再随应变明显增加 | 位错增殖率与消亡率达到平衡；晶粒沿变形方向伸长呈纤维状，晶粒内部形成近等轴亚晶 |

动态回复由位错攀移、交滑移、脱钉和异号位错湮灭共同完成，所需的热激活条件由温度提供。稳态流变应力对温度和应变速率非常敏感，改变变形路径或道次间隔后不能直接沿用原来的稳态值。

## 动态再结晶

塑性变形过程中发生的再结晶称为动态再结晶。铜及铜合金、镍合金和奥氏体钢等低层错能金属的扩展位错较宽，交滑移和刃型位错攀移较困难，动态回复不能充分释放储能；应变达到临界值后，新大角度晶界形成并迁移，材料因而具有较强的动态再结晶倾向。

![发生动态再结晶时的真应力—真应变曲线](<./_attachments/deformation-fig-4-19-dynamic-recrystallization.png>)

*图4-19 发生动态再结晶时真应力—真应变曲线；高应变速率下可分为加工硬化、再结晶软化发展和稳态流变三个阶段。*

高应变速率下，曲线经历以下过程：

1. I阶段为微应变加工硬化阶段，真应力随真应变迅速增加，尚未发生动态再结晶。
2. 应变量达到临界值后动态再结晶开始，硬化率下降。II阶段中软化已经出现但加工硬化仍占主导；真应力达到峰值 $\sigma_{\max}$ 后，动态再结晶软化超过加工硬化，曲线开始下降。
3. III阶段中加工硬化与动态再结晶软化达到动态平衡，进入稳态流变。低应变速率下，反复形核、长大和继续变形可周期性交替，使流变曲线出现波动。

动态再结晶通过形成新的大角度晶界并使其迁移完成。由于形核和晶粒长大期间仍持续受变形作用，它具有反复形核、有限生长的特点，最终得到等轴晶粒。晶粒尺寸取决于变形温度和应变速率：提高温度或降低应变速率通常得到较大的等轴晶粒；晶粒内部因继续变形仍保持较高位错密度和位错缠结，因此动态再结晶组织通常比静态再结晶组织具有更高的强度和硬度。

## 动态回复与动态再结晶的比较

| 对比项 | 动态回复 | 动态再结晶 |
|---|---|---|
| 软化载体 | 位错交滑移、攀移、脱钉、湮灭和亚晶形成 | 新大角度晶界形成并迁移，反复形核和有限生长 |
| 组织结果 | 变形晶粒总体保留，内部形成位错墙和等轴亚晶 | 形成新的等轴或近等轴晶粒，晶粒内仍可保留较高位错密度 |
| 应力—应变曲线 | 通常单调上升后趋于稳态 | 可出现峰值、下降、稳态平台或周期波动 |
| 材料倾向 | 高层错能金属中更常见 | 低层错能金属中更易发生 |
| 关键控制量 | 位错迁移率、温度和应变速率 | 临界应变、形核率、晶界迁移率、温度、应变速率和路径 |

静态回复和静态再结晶发生在变形停止后的保温过程中，动态过程则与塑性流动同步发生。动态回复与动态再结晶可能竞争、交替或同时进行，材料类别只能表示倾向，最终判断必须依据组织和流变曲线证据。

## 热变形后的组织与性能

热加工不会产生冷加工后保留下来的同等程度加工硬化，并能改善铸造组织中的某些缺陷，因此材料经热加工后的力学性能通常优于铸态。气孔可能在压缩变形中焊合，粗大的树枝晶或柱状晶被破碎，组织趋于致密、成分较均匀、晶粒细化；但氧化夹杂、偏析带和闭合孔洞的界面结合仍取决于压下量、变形路径和后续热处理，不能认为所有缺陷都会自动消除。

热加工时，夹杂物、偏析、第二相、晶界和相界随应变量增加而沿变形方向延伸，在腐蚀后的宏观磨面上形成流线或热加工纤维组织。顺纤维方向通常具有较高的塑性和韧性，横向性能相对较低。复相合金的各相可沿变形方向交替形成带状组织；若同时存在纤维状夹杂物，横向塑性和冲击韧性会显著下降。最终性能应结合晶粒尺寸、织构、第二相状态、残余缺陷和后续静态组织演化共同评价。

### 蠕变

蠕变是在一定温度和恒定应力（通常小于屈服应力）下发生的缓慢、连续塑性流变。蠕变速率与温度、应力和组织状态有关；在高温、长时间服役条件下，回复、位错攀移、[[02-Areas/材料科学/03_扩散/01_扩散及其分类#扩散的基本概念|扩散]]和晶界过程会导致材料持续变形。设计时必须区分加载瞬间的弹塑性变形与随后发展的稳态蠕变。

### 超塑性

材料在一定热变形条件下可获得伸长率达 $500\%\sim2000\%$ 的均匀塑性变形而不发生缩颈，这种特性称为超塑性。其主要协调过程是[[02-Areas/材料科学/02_晶体缺陷/04_面缺陷#晶界与亚晶界|晶界]]和晶粒的转动。获得超塑性通常要求：

- 具有等轴、细小的两相组织，晶粒直径小于 $10\,\mu\mathrm m$，且变形过程中晶粒不显著长大；
- 变形温度位于 $(0.5\sim0.65)T_m$；
- 应变速率较低，一般为 $10^{-2}\sim10^{-4}\,\mathrm s^{-1}$，以保证晶界扩散过程顺利进行。

超塑性变形时没有明显的晶内滑移和位错密度增高；由于变形在高温下进行，晶粒仍有长大趋势，但即使变形量很大，晶粒形状仍保持等轴。原来呈两相带状分布的合金可转变为均匀分布；冷变形和再结晶制得的超细晶合金若原先具有织构，超塑性变形后织构可能消失。

<!-- BEGIN CODEX MANAGED: RELATION LINKS -->
- 同层条目：[[02-Areas/材料科学/04_变形与回复再结晶/01_弹性和黏弹性.md|01_弹性和黏弹性]]、[[02-Areas/材料科学/04_变形与回复再结晶/02_晶体的塑性变形.md|02_晶体的塑性变形]]、[[02-Areas/材料科学/04_变形与回复再结晶/03_回复与再结晶.md|03_回复与再结晶]]、[[02-Areas/材料科学/04_变形与回复再结晶/05_陶瓷材料塑性变形.md|05_陶瓷材料塑性变形]]
<!-- END CODEX MANAGED: RELATION LINKS -->

File: 02-Areas/材料科学/04_变形与回复再结晶/05_陶瓷材料塑性变形.md
# 陶瓷材料塑性变形

## 脆性与塑性的结构基础

陶瓷材料相对金属和高分子材料通常表现为硬而脆，这首先由原子间键合类型决定。共价键由共享电子对形成，具有方向性、饱和性和较高键能；位错运动必须破坏或重新排列共价键，因而点阵阻力（P–N力）很大。[[02-Areas/材料科学/01_固体结构/02_原子间的键合#离子键|离子键]]又受到正、负离子有序排列和电荷中性的约束，滑移若使同号离子相邻，会产生很大的库仑斥力。因此，多数陶瓷在室温下具有高硬度、高弹性模量和低拉伸塑性，滑移所需临界应力通常很高。

不同结构层次下的变形与损伤特征如下：

| 结构层次 | 主要塑性或损伤特征 | 控制因素 |
|---|---|---|
| 单晶 | 在合适取向和温度下可通过滑移或孪生变形；NaCl、FeO等离子晶体单晶在室温压应力下也可承受较大塑性变形 | 晶体取向、滑移系、离子电荷补偿和温度 |
| 多晶体 | 晶粒间变形协调困难，易在晶界形成裂纹并发生沿晶或穿晶断裂 | 晶粒尺寸、可动滑移系、晶界相、孔隙和残余应力 |
| 非晶或玻璃相 | 以黏性流动、剪切带和裂纹扩展为主 | 温度、应变速率、网络结构和缺陷 |

陶瓷的宏观失效往往由孔隙、夹杂、晶界缺陷、表面划痕、腐蚀裂纹和热残余应力触发。裂纹尖端的应力集中使材料在出现大量塑性变形以前就达到断裂条件，所以陶瓷的抗压强度通常高于抗拉强度，而抗拉性能对缺陷尺寸和分布特别敏感。

## 陶瓷中的塑性变形机制

陶瓷单晶可以通过滑移和孪生获得有限塑性，但可动滑移系和电荷补偿条件受晶体结构限制。离子晶体要求正、负离子交替排列；位错沿垂直或平行于离子键方向运动一个原子间距时，可能使同号离子相遇，库仑斥力会显著提高滑移阻力。若位错沿 $45^\circ$ 方向而不是水平方向运动，滑移过程中相邻晶面可始终由异号离子间的库仑吸引保持结合，因而某些离子晶体单晶可表现出较好的塑性。共价晶体则因键的方向性、高键能和较大的Peierls阻力而难以发生[[02-Areas/材料科学/02_晶体缺陷/03_线缺陷#位错的滑移|位错滑移]]。

多晶陶瓷变形时，相邻晶粒必须保持位移和应力连续并相互协调。陶瓷可动滑移系较少，[[02-Areas/材料科学/02_晶体缺陷/04_面缺陷#晶界与亚晶界|晶界]]、孔隙和第二相又会阻碍位错穿越或成为裂纹形核位置，因此离子键多晶陶瓷通常比相应单晶更脆，并容易在晶界形成裂纹后脆断。温度升高可增强[[02-Areas/材料科学/03_扩散/01_扩散及其分类#扩散的基本概念|扩散]]、晶界滑移、黏性相辅助变形和位错攀移，使表观塑性改善，但同时也会提高蠕变和晶粒长大的风险。

## 裂纹、断裂韧度与尺寸效应

烧结陶瓷在加热和冷却过程中可因热应力产生显微裂纹，腐蚀等因素也会在表面形成裂纹，因此陶瓷中通常存在一定数量的先天缺陷。外力作用下，裂纹尖端产生严重应力集中；由于可动位错少且位错运动困难，陶瓷达到屈服条件时往往随即发生脆断，拉伸和压缩性能因而明显不同。

裂纹尖端的I型应力强度因子可表示为：

$$
K_I=Y\sigma\sqrt{\pi a}
$$

式中，$\sigma$ 为名义应力，$a$ 为特征裂纹尺寸，$Y$ 为由裂纹形状、试样几何和加载方式决定的无量纲因子。当 $K_I$ 达到材料的断裂韧度 $K_{IC}$ 时，裂纹失稳扩展。忽略几何修正并将 $a$ 取为裂纹尺寸之半时，可写为：

$$
\sigma=\frac{K_{IC}}{\sqrt{\pi a}}
$$

断裂强度与裂纹尺寸平方根成反比；裂纹越大，在相同 $K_{IC}$ 下允许应力越低。提高陶瓷强度和断裂抗力不仅要改善材料韧度，还要获得细小晶粒，防止晶界应力过大而产生裂纹，降低最大裂纹尺寸，并减小气孔的体积分数和尺寸。

| 影响因素 | 对断裂的作用 | 工艺方向 |
|---|---|---|
| 孔隙和夹杂 | 增大有效裂纹尺寸并形成应力集中 | 提高致密度，减少气孔、夹杂和团聚 |
| 晶界弱相 | 提供裂纹快速扩展路径 | 控制晶界玻璃相和杂质偏聚 |
| 热膨胀失配 | 产生残余拉应力或压应力 | 调整相组成、冷却速率和晶粒尺寸 |
| 表面缺陷 | 直接控制拉伸强度和疲劳起裂 | 研磨、抛光和表面压应力处理 |

## 增韧机制

### 相变增韧

部分稳定氧化锆中，亚稳正方相 $\mathrm{ZrO_2}$ 颗粒分布于立方相 $\mathrm{ZrO_2}$ 基体。裂纹尖端应力使正方相转变为单斜相时，一方面裂纹尖端储存的弹性能转化为相变所消耗的功，应力集中得到松弛；另一方面相变产生体积膨胀，使周围基体受到压缩并促使裂纹闭合或减缓扩展。两种作用共同降低裂纹尖端的有效驱动力，使裂纹停止或缓慢扩展。

相变增韧效果取决于相稳定性、粒径、稳定剂含量和裂纹尖端应力状态；相变过早或正方相过度稳定都会削弱增韧作用。部分稳定 $\mathrm{ZrO_2}$ 陶瓷的断裂韧度可达 $9\,\mathrm{MPa\cdot m^{1/2}}$，接近铸铁和淬火高碳钢。

### 纤维和晶须增韧

将强度和弹性模量较高的纤维均匀分布于陶瓷基体中，复合材料受载时可把一部分载荷传递到纤维，减轻陶瓷基体承担的载荷；纤维还可阻止裂纹扩展。纤维、晶须或片状增强体还能通过裂纹偏转、裂纹桥联、拔出和界面摩擦耗散能量。

增强体与基体之间需要适度的界面结合：界面过强时裂纹可能直接穿过增强体，界面过弱时载荷传递不足；合适的界面强度有利于载荷传递、裂纹偏转和拔出耗能。

### 其他裂纹耗能机制

细化晶粒、引入韧性第二相、形成残余压应力层和优化晶界相，也可改变裂纹路径并消耗断裂能。多种机制叠加时必须检查相互影响：过多玻璃相可能提高加工塑性却降低高温强度，过大的第二相可能由增韧单元变成新的缺陷源。

## 陶瓷塑性与金属塑性的比较

| 对比项 | 陶瓷材料 | 金属材料 |
|---|---|---|
| 键合特征 | 离子键或共价键比例高，方向性和电荷约束明显 | 金属键有较多可动电子，位错运动相对容易 |
| 室温变形 | 塑性有限，裂纹扩展常早于宏观屈服 | 滑移和多滑移可提供较大均匀塑性 |
| 缺陷敏感性 | 对孔隙、表面划痕和晶界缺陷高度敏感 | 缺陷可由位错运动、钝化或塑性区部分缓解 |
| 受力差异 | 抗压强度通常明显高于抗拉强度 | 拉压差异通常较小，取决于组织和损伤机制 |
| 高温响应 | 扩散、晶界滑移和黏性相可提高变形能力 | 回复、再结晶和蠕变共同控制软化与损伤 |

## 设计与评价边界

- 陶瓷“硬而脆”不是绝对结论；晶体取向、温度、应变速率、晶粒尺寸和晶界相都能改变变形机制。
- 断裂韧度是抗裂纹扩展能力，不等同于拉伸强度、硬度或冲击韧性；测试时必须明确裂纹尺寸和几何修正因子。
- 增韧相、纤维和晶须既能耗散裂纹能量，也可能引入孔隙、界面缺陷或热膨胀失配，增韧设计需要同时检查强度和可靠性。
- 细晶化、致密化和表面处理可提高强度，但高温服役中仍需评价晶粒长大、[[02-Areas/材料科学/04_变形与回复再结晶/04_热变形与动态回复、再结晶#蠕变|蠕变]]、晶界反应和热循环损伤。

<!-- BEGIN CODEX MANAGED: RELATION LINKS -->
- 同层条目：[[02-Areas/材料科学/04_变形与回复再结晶/01_弹性和黏弹性.md|01_弹性和黏弹性]]、[[02-Areas/材料科学/04_变形与回复再结晶/02_晶体的塑性变形.md|02_晶体的塑性变形]]、[[02-Areas/材料科学/04_变形与回复再结晶/03_回复与再结晶.md|03_回复与再结晶]]、[[02-Areas/材料科学/04_变形与回复再结晶/04_热变形与动态回复、再结晶.md|04_热变形与动态回复、再结晶]]
<!-- END CODEX MANAGED: RELATION LINKS -->
