Repository: youyuaeiou-netizen/ResearchKB

# ObsUI

ObsUI 是运行在 Windows 本机的科研工作台，将目标日程、文献阅读、知识仓库、AI 对话和设备状态集中在同一个界面。ResearchKB 知识库与自动化也保留在这个仓库中，供工作台使用。
*目标月历实机截图；使用全新浏览器中的示例任务，不含个人文献、网络地址或账号数据。*

## ObsUI 能做什么

- **目标与月历：** 管理任务、截止时间和完成状态；在月历中选择日期查看详情，通过“新增日程”创建任务。
- **文献工作台：** 扫描本地 PDF，结合 Zotero 条目整理文献，进行重复检查、阅读和本地模型辅助翻译；写入 Zotero 前由用户确认。
- **仓库与笔记：** 浏览 Git 仓库、素材目录和 Obsidian Vault；查看或编辑 Markdown，并用关系图谱探索仓库、目录及笔记之间的联系。
- **H.D.D 对话：** 在受控知识范围内调用 Codex CLI、本机 Ollama 或受信任的其他 CLI；模型和思考强度按实际能力选择。
- **本机状态：** 显示硬件传感器、网络、天气和 Codex 额度；可选接入 HWiNFO、Zotero、Ollama 等本机程序，缺失数据会标为不可用。
- **设置与数据：** 管理工作台外观、启动应用和本地模型；项目与任务保存在浏览器本地，可导出和导入 JSON。

## 启动 ObsUI

```powershell
Set-Location apps\ObsUI
pnpm install --frozen-lockfile
pnpm dev
```

打开 `http://127.0.0.1:5173/?ui=tab-v2`。应用源码和配置说明见 [ObsUI 说明](apps/ObsUI/README.md)，跨电脑安装与数据恢复见 [Windows 新电脑迁移指南](docs/migration-windows.md)。HWiNFO、Ollama、Zotero 及本地模型需要在每台电脑上分别安装或配置；仓库不包含这些程序、模型权重和本机凭据。

## 本仓库包含的内容

- ObsUI 应用源码、测试与界面资源：`apps/ObsUI/`。
- 知识库目录结构与协作规则：`AGENTS.md`、`00-Ideas` 至 `05-Skills`。
- 自动化配置、任务脚本、测试和文档：`.harness/`。
- 知识卡模板与 Schema：`_system/templates`、`_system/schema.md`。
- 可共享的 Obsidian 基础设置：`.obsidian/*.json`。
- 运行 GitHub/X 信号桥接器所需的 MIT 许可 Horizon 源码快照与依赖锁定文件。

本仓库按所有者的跨电脑迁移要求，包含个人知识目录及其附件、ObsUI 当前源码与运行所需资源、已导出的 ObsUI 使用数据和自动化状态。仓库公开可见，提交前须检查凭据与本机配置；运行日志、缓存、依赖、Obsidian 插件二进制及工作区外的 Zotero/PDF 数据不上传。

**换电脑恢复完整工作项目：** 请按 [Windows 新电脑迁移指南](docs/migration-windows.md) 安装依赖、导入 ObsUI 使用数据并配置本机凭据。仅 `git clone` 不会自动恢复浏览器数据库，也不会安装外部软件。

## ResearchKB 知识库与自动化

```powershell
git clone https://github.com/youyuaeiou-netizen/ResearchKB.git
Set-Location ResearchKB
codex
```

在 Codex 中打开本目录即可读取 `AGENTS.md`。任务会从自身位置定位工作区；不要求克隆到特定盘符或用户名目录。

基础任务需要 PowerShell 7 与 Python 3.11+。`Resolve-ResearchKBPython.ps1` 会优先发现 Codex 自带 Python；也可显式设置 `RESEARCHKB_PYTHON` 为 `python.exe` 路径。只有显式使用 `-Codex` 的候选编译才需要本机可用的 `codex` CLI。

```powershell
pwsh -NoLogo -NoProfile -File .harness\tasks\run-knowledge-lifecycle-weekly.ps1 -NoWrite
```

完整的首次离线运行见 [中文快速开始](docs/quickstart-zh.md)，架构和自动流转边界见 [架构说明](docs/architecture.md)。

## 自动化边界

- 不新增计划任务。现有 Horizon 周报任务在周报成功后调用既有 `run-researchkb-weekly.ps1`；该入口依次运行 Curated、基础学习、usage、upgrade 和 Areas 阶段。
- 所有 Horizon 四类动态均可进入候选；不能映射至当前学习主题的内容保留为“扩展探索”，不当作基础科学事实。
- 自动写入仅限 `CODEX MANAGED` 区域和 `02-Areas/_Codex-Auto`；不会覆盖既有人工 Areas、Zotero、PDF 或 `.obsidian`。
- 网络抓取需要有效本地凭据，并受当前 Horizon 配置的预算闸门约束；CI 只使用本地夹具，不发起付费采集。

## 开发与测试

在 Windows PowerShell 7 中执行：

```powershell
python -m pip install -r .harness\requirements-test.txt
python -m unittest discover -s .harness\tests -v
pwsh -NoLogo -NoProfile -File .harness\tasks\run-researchkb-weekly.ps1 -NoWrite
```

使用分支和 Pull Request 提交更改；贡献方式、安全报告和支持渠道见 [CONTRIBUTING.md](CONTRIBUTING.md)、[SECURITY.md](SECURITY.md) 与 [SUPPORT.md](SUPPORT.md)。

## 可选本地集成

Horizon GitHub/X 信号采集需要其独立 Python 环境，且默认不会联网。若确有经审核的来源与相应权限，请先安装 `uv`，再执行：

```powershell
uv sync --project .harness/vendor/Horizon --extra twitter
Copy-Item .harness/secrets/horizon.env.example .harness/secrets/horizon.env
```

仅在 `horizon.env` 中填写可选的 `RESEARCHKB_GITHUB_TOKEN` 与 `APIFY_TOKEN`；该文件被 Git 忽略。运行前先使用 `run-horizon-fetch.ps1` 的默认 dry-run，联网和正式 Vault 写入都需要明确授权。

如需启用本机 Zotero/Obsidian/运行目录，复制并填写 `_system/external_paths.example.json` 为 `_system/external_paths.json`。该本地文件同样不会提交。

## 安全边界

- 自动化默认 dry-run，只能改写带有 `CODEX MANAGED` 标记的区域。
- Zotero Local API 仅只读；不直接修改 Zotero 数据库。
- 采集失败、来源冲突或证据不足时保持 `hold`，而非将候选提升为正式知识。
- `--apply`、归档及任何外部访问都必须获得当前操作者的明确授权。

## 第三方组件

`.harness/vendor/Horizon` 保留其上游 MIT 许可文本。其虚拟环境、数据目录和内部 Git 元数据不会被版本控制。

File: 02-Areas/材料科学/01_固体结构/01_原子结构.md
# 原子结构

## 物质、原子与电子云

物质可以由分子、原子和离子构成。分子能够独立存在并保持物质的化学性质；原子是化学变化中的最小粒子，但不是微观世界中不可再分的最小粒子。

原子由原子核和核外电子组成。原子核含有质子和中子，带正电；核外电子带负电。对中性原子，核电荷数等于核内质子数，也等于核外电子数；质量数等于质子数与中子数之和。

电子具有波粒二象性，不能用经典轨道描述其运动。电子在核外空间的分布以概率描述，通常称为电子云。四个量子数共同确定核外电子的状态。

## 量子数

| 量子数          | 含义                           | 取值与对应关系                                                                     |
| ------------ | ---------------------------- | --------------------------------------------------------------------------- |
| 主量子数 $n$     | 决定电子能量及其与原子核的平均距离，表示电子所在的电子层 | $(n=1,2,3,4,\ldots)$，分别对应 K、L、M、N、$\ldots$ 层                                |
| 轨道角动量量子数 $l$ | 决定电子在同一电子层内所处的能级（电子亚层）       | $(l=0,1,\ldots,n-1)$，分别对应 $(s,p,d,f,\ldots)$                                |
| 磁量子数 $m_l$   | 决定轨道在空间中的取向                  | $(m_l=-l,-l+1,\ldots,0,\ldots,l)$，共有 $2l+1$ 个取向；例如 $l=2$ 时为 $(0,\pm1,\pm2)$ |
| 自旋磁量子数 $m_s$ | 表示电子自旋方向                     | $m_s=+\frac12$ 或 $-\frac12$，表示顺时针和逆时针两种自旋方向，通常用“↑”和“↓”表示                    |

![[solid-structure-01-quantum-shells.png]]

## 核外电子排布

核外电子排布遵循能量最低原理、泡利不相容原理和洪特规则：

- 能量最低原理：电子优先占据能量最低的轨道，低能级充满后再进入高能级；由于能级交叠，4s 能级可低于 3d，5s 可低于 4d 和 4f。
- 泡利不相容原理：同一原子中不可能有四个量子数完全相同的电子；一个轨道最多容纳两个自旋相反的电子，主量子数为 $n$ 的电子层最多容纳 $2n^2$ 个电子。
- 洪特规则：同一亚层的等能轨道先各自占据一个电子，且自旋平行，随后才成对占据。

铁原子的排布可写为

$$
\mathrm{Fe}:1s^2\,2s^2\,2p^6\,3s^2\,3p^6\,3d^6\,4s^2
$$

失去电子时，过渡金属通常先失去最外层的 $4s$ 电子，因此

$$
\begin{aligned}
\mathrm{Fe}^{2+}&:1s^2\,2s^2\,2p^6\,3s^2\,3p^6\,3d^6\\
\mathrm{Fe}^{3+}&:1s^2\,2s^2\,2p^6\,3s^2\,3p^6\,3d^5
\end{aligned}
$$

## 周期规律与电负性

元素是核电荷数相同的一类原子的总称。周期表反映元素性质随核电荷数变化的周期规律：

- 同一周期从左到右，核电荷数增加，原子半径通常减小，电离能增加，失电子倾向减弱，得电子倾向增强，金属性减弱而非金属性增强。
- 同一主族从上到下，电子层数和原子半径增加，电离能降低，金属性增强而非金属性减弱。
- 同族元素的化学性质相似。
- 电负性表示原子在[[02-Areas/材料科学/01_固体结构/02_原子间的键合#键合方式|化学键]]中吸引共用电子对的能力；电负性越大，吸引共用电子的能力越强。

## 关系链接

<!-- BEGIN CODEX MANAGED: RELATION LINKS -->
- 同层条目：[[02-Areas/材料科学/01_固体结构/07_共价晶体结构.md|共价晶体结构]]、[[02-Areas/材料科学/01_固体结构/08_其他晶体结构.md|其他晶体结构]]、[[02-Areas/材料科学/01_固体结构/02_原子间的键合.md|原子间的键合]]
<!-- END CODEX MANAGED: RELATION LINKS -->

File: 02-Areas/材料科学/01_固体结构/02_原子间的键合.md
# 原子间的键合

## 键合方式

| 键合方式 | 主要机制 | 典型材料 | 方向性与饱和性 | 典型性能特征 |
|---|---|---|---|---|
| 金属键 | 自由电子与金属正离子之间的静电作用 | Hg、Al、Fe | 非定向、非饱和 | 导电、导热，通常具有较好塑性 |
| 离子键 | 正、负离子之间的静电吸引 | NaCl、MgO | 非定向、非饱和 | 熔点和硬度较高，固态通常绝缘 |
| 共价键 | 电负性差别较小的原子共用电子对 | Si、金刚石 | 有方向性、具有饱和性 | 硬度和熔点较高，常为绝缘体或半导体 |
| 范德华键 | 分子间的静电、诱导和色散作用 | Ar、Cl₂ | 非定向、非饱和 | 熔点和硬度较低，通常绝缘 |
| 氢键 | H 与半径小且电负性大的 N、O、F 之间的特殊作用 | H₂O、HF | 具有方向性和一定饱和性 | 影响分子排列、黏度、沸点等性质 |

## 键合与材料性能

材料的许多宏观性能，如熔点、弹性模量、强度、硬度、塑性、导电性、导热性和热膨胀性，都与原子或分子之间的键合类型及键合强度密切相关。常见键合包括离子键、共价键和金属键等一次键，以及范德华力和氢键等二次键。实际材料通常并非只含单一键型，而是具有不同程度的混合键合特征。

### 离子键

离子键由正、负离子之间的静电吸引形成。通常，一个原子将价电子转移给另一个原子，使双方分别形成阳离子和阴离子。离子间同时存在异号离子之间的库仑吸引和电子云重叠产生的短程排斥，当两者达到平衡时形成稳定的离子间距。

离子键的主要特点是：

- 键合强度通常较高；
    
- 没有严格的空间方向性，但晶体结构必须满足局部和整体电中性；
    
- 配位数和晶体结构主要受离子半径比、电荷数及电中性条件影响；
    
- 常见于金属元素与非金属元素形成的陶瓷材料，如 NaCl、MgO、Al₂O₃ 等。
    

[[02-Areas/材料科学/01_固体结构/06_离子晶体结构#离子晶体的结构规则|离子晶体]]中离子受到较强的静电束缚，因此通常具有较高的熔点、较高的弹性模量和较好的化学稳定性。离子位置发生小幅偏移时，会产生较强的恢复力，因此材料通常刚度较高、热膨胀系数相对较低。

离子晶体在发生滑移时，原有正、负离子的相对排列可能改变，使同号离子相邻并产生强烈排斥。因此，[[02-Areas/材料科学/02_晶体缺陷/03_线缺陷#位错的滑移|位错运动]]和塑性变形通常较困难，离子晶体在室温下多表现为硬而脆。

理想离子晶体中缺少可以自由运动的电子，因而通常是电绝缘体。存在空位、间隙离子等[[02-Areas/材料科学/02_晶体缺陷/02_点缺陷#定义与分类|点缺陷]]时，离子可在电场作用下迁移并形成离子电导。温度升高通常会提高缺陷浓度和离子迁移率，因此许多离子晶体在高温下的电导率明显增加。

### 共价键

共价键由相邻原子共享价电子形成。共享电子主要分布在成键原子之间，通过降低体系能量使原子结合。共价键具有明显的饱和性和方向性，每个原子可形成的共价键数量以及键之间的夹角受到其价电子结构和轨道杂化方式限制。

共价键的主要特点是：

- 键合强度通常较高；
    
- 具有明显方向性和饱和性；
    
- 原子配位数通常较低；
    
- 晶体结构由特定的键长和键角控制；
    
- 常见于金刚石、Si、Ge、SiC、Si₃N₄ 以及许多高分子链内。
    

强共价键使材料通常具有较高的熔点或分解温度、较高的弹性模量、较高的硬度以及良好的耐磨性。由于键长和键角受到严格限制，原子难以在不断键的条件下大范围改变相对位置，因此[[02-Areas/材料科学/01_固体结构/07_共价晶体结构#共价晶体结构|共价晶体]]的位错运动通常较困难，宏观上常表现为低塑性和脆性。

共价键中的电子受到局域化束缚，因此完全共价晶体通常缺少大量自由电子。其电学性质取决于电子能带结构，可以表现为绝缘体或半导体。例如，金刚石具有较宽的禁带，通常为绝缘体；硅和锗具有较窄的禁带，是典型半导体。石墨层内虽然以共价键结合，但部分电子可以在层内离域运动，因此石墨具有明显的面内导电性。

共价晶体中的晶格振动可以有效传递热量，因此某些高纯、缺陷少的共价晶体具有很高的热导率，如金刚石和高质量 SiC。杂质、缺陷、晶界和同位素无序会散射声子，使其热导率下降。

### 金属键

金属键可描述为带正电的金属离子实与离域价电子之间的静电作用。金属原子的价电子不局限于某一特定原子或原子对，而是在整个晶体中形成可以移动的电子体系。

金属键的主要特点是：

- 价电子高度离域；
    
- 键合没有明显方向性；
    
- 原子通常可以具有较高配位数；
    
- 金属晶体常形成面心立方、体心立方和密排六方等较致密结构；
    
- 键合强度因元素电子结构不同而存在较大差异。
    

离域电子能够在外加电场作用下产生定向漂移，因而金属通常具有良好的导电性。电子还能够传递热能，因此多数金属也具有较好的导热性。一般而言，金属的导电性和电子导热性之间存在密切联系。

金属键的非方向性使原子层发生相对滑移后，原子仍可与周围原子维持键合。因此，许多金属中的位错能够在外力作用下运动，使金属通常具有较好的塑性、延展性和韧性。不过，金属的实际塑性还受晶体结构、滑移系数量、温度、晶粒尺寸、第二相和杂质等因素影响。

晶格热振动、溶质原子、空位、位错、晶界和第二相都会破坏晶格周期性并散射传导电子，从而提高电阻率。随着温度升高，晶格热振动增强，纯金属的电阻率通常上升。固溶体中的溶质原子会造成晶格畸变和局部电子势场变化，使残余电阻率升高，并通常使电阻温度系数相对降低。

金属键强度不同，使金属的熔点、弹性模量和强度存在较大差异。一般来说，键合越强，熔点和弹性模量越高；但材料强度还强烈依赖位错运动阻力和显微组织，不能仅由金属键强度决定。

### 范德华力

范德华力是由原子或分子间电偶极相互作用产生的二次键，通常包括：

- 永久偶极与永久偶极之间的取向作用；
    
- 永久偶极与诱导偶极之间的诱导作用；
    
- 瞬时偶极与诱导偶极之间的色散作用，即伦敦色散力。
    

即使原子或分子整体不带电，电子云的瞬时波动也会产生瞬时偶极，并诱导相邻原子或分子形成偶极，从而产生吸引作用。范德华力普遍存在于所有原子和分子之间，但通常明显弱于离子键、共价键和金属键。

以范德华力为主要结合力的材料通常具有：

- 较低的熔点和沸点；
    
- 较低的弹性模量和硬度；
    
- 较高的热膨胀性和可压缩性；
    
- 较弱的导电性和导热性；
    
- 较容易发生分子间滑移。
    

范德华力是惰性气体晶体、许多分子晶体以及[[02-Areas/材料科学/09_高分子结构/02_高分子链#高分子链|高分子链]]间的重要结合力。在高分子材料中，主链内部通常由强共价键连接，而不同分子链之间主要依靠范德华力结合。因此，高分子材料的强度、刚度、软化温度和蠕变性能不仅取决于主链结构，还取决于链间距离、链取向、结晶度和分子间作用力。

石墨中每个碳原子在层内通过强共价键结合，而相邻层之间主要依靠较弱的范德华力。因此，石墨沿层内方向具有较高的强度、刚度和导电性，而层间容易发生滑移，表现出明显的各向异性和良好的润滑性。

### 氢键

氢键是一种较强且具有明显方向性的二次键。当氢原子与电负性较强的原子，如 O、N 或 F，以共价键结合后，氢原子附近电子密度降低并带有部分正电荷，可与相邻原子上的孤对电子产生吸引作用，形成氢键。通常可表示为：

`X—H···Y`

其中，X 和 Y 通常为 O、N 或 F。

氢键的强度一般高于普通范德华力，但低于典型的离子键和共价键。由于氢键具有一定方向性，其强度与供体、受体之间的距离及键角密切相关。

氢键可以显著影响材料性能：

- 提高分子间结合力；
    
- 提高沸点、熔点或软化温度；
    
- 提高高分子材料的强度和弹性模量；
    
- 限制分子链段运动，提高玻璃化转变温度；
    
- 改变材料的溶解性、吸湿性和尺寸稳定性；
    
- 影响分子排列、晶体结构及生物大分子的构象。
    

尼龙、聚氨酯、纤维素等高分子材料中存在较强的链间氢键，因此通常具有较高的强度和较好的耐热性。但氢键基团也容易与水分子相互作用，使材料吸湿。吸收的水分可能破坏部分原有链间氢键并增加链段活动能力，产生增塑作用，从而降低玻璃化转变温度、刚度和尺寸稳定性。

### 不同键合类型与材料性能的总体关系

| 键合类型 | 常见材料              | 典型性能                      |
| ---- | ----------------- | ------------------------- |
| 离子键  | 氧化物、卤化物等陶瓷        | 高熔点、高硬度、脆性、常温绝缘、高温可出现离子导电 |
| 共价键  | 金刚石、Si、SiC、高分子主链  | 高硬度、高模量、低塑性，常为绝缘体或半导体     |
| 金属键  | 金属及合金             | 良好导电导热性，通常具有较好塑性和韧性       |
| 范德华力 | 分子晶体、高分子链间、层状材料层间 | 低熔点、低模量、易滑移、热膨胀较大         |
| 氢键   | 水、尼龙、纤维素、聚氨酯      | 提高分子间结合、强度和软化温度，但可能增强吸湿性  |

总体而言，原子间键合势能曲线越深，键合通常越强，材料的熔点、结合能和弹性模量通常越高；平衡原子间距随温度变化越小，热膨胀系数通常越低。但强度、塑性、导电性和导热性还受到晶体结构、电子结构、缺陷、显微组织及温度等因素影响，不能仅根据键合类型作绝对判断。

## 关系链接

<!-- BEGIN CODEX MANAGED: RELATION LINKS -->
- 同层条目：[[02-Areas/材料科学/01_固体结构/07_共价晶体结构.md|共价晶体结构]]、[[02-Areas/材料科学/01_固体结构/08_其他晶体结构.md|其他晶体结构]]、[[02-Areas/材料科学/01_固体结构/01_原子结构.md|原子结构]]
<!-- END CODEX MANAGED: RELATION LINKS -->

File: 02-Areas/材料科学/01_固体结构/03_晶体学基础.md
# 晶体学基础

## 晶体与非晶体

| 特征 | 晶体 | 非晶体 |
|---|---|---|
| 原子排列 | 长程有序 | 短程有序、长程无序 |
| 熔化行为 | 有明确熔点 | 无明确熔点，通常表现为软化区间 |
| 性质 | 常具有各向异性 | 通常表现为各向同性 |
| X 射线衍射 | 出现尖锐衍射峰 | 主要出现弥散的宽峰或“馒头峰” |

## 空间点阵、晶胞与晶体结构

### 基本概念

- **阵点**：把晶体中的原子、分子或离子抽象为具有周期性排列的几何点。
- **空间点阵**：阵点在三维空间中周期性排列形成的点阵，也称点阵。
- **晶格**：将空间点阵中的阵点用直线连接得到的几何网络。
- **晶胞**：能够代表晶体周期性重复特征的最小体积单元，通常为平行六面体。

简单晶胞只有位于顶点的阵点，一个简单晶胞实际包含一个阵点；复合晶胞还含有体心、面心或底心阵点，所含阵点数大于一个。晶胞的选取应尽量反映晶体的最高对称性，并尽可能具有相等的轴、相等的角、更多的直角和更小的体积。

晶胞由三个基矢 $(\mathbf a,\mathbf b,\mathbf c)$ 及其夹角 $(\alpha,\beta,\gamma)$ 描述。七大晶系只能产生十四种布拉维点阵。

### 七大晶系

| 晶系 | 轴长与轴角关系 | 例子 |
|---|---|---|
| 三斜 | $a\ne b\ne c$，$\alpha\ne\beta\ne\gamma\ne90^\circ$ | K₂Cr₂O₇ |
| 单斜 | $a\ne b\ne c$，$\alpha=\gamma=90^\circ\ne\beta$ | $\beta$-S、CaSO₄·2H₂O |
| 正交 | $a\ne b\ne c$，$\alpha=\beta=\gamma=90^\circ$ | $\alpha$-S、Ga、Fe₃C |
| 六方 | $a_1=a_2=a_3\ne c$，$(\alpha=\beta=90^\circ,\gamma=120^\circ)$ | Zn、Cd、Mg、NiAs |
| 菱方（三方） | $a=b=c$，$\alpha=\beta=\gamma\ne90^\circ$ | As、Sb、Bi |
| 四方 | $a=b\ne c$，$\alpha=\beta=\gamma=90^\circ$ | $\beta$-Sn、TiO₂ |
| 立方 | $a=b=c$，$\alpha=\beta=\gamma=90^\circ$ | Fe、Cr、Cu、Ag、Au |

### 十四种布拉维点阵

| 晶系 | 布拉维点阵 |
|---|---|
| 三斜 | 简单三斜 |
| 单斜 | 简单单斜、底心单斜 |
| 正交 | 简单正交、底心正交、体心正交、面心正交 |
| 六方 | 简单六方 |
| 菱方 | 简单菱方 |
| 四方 | 简单四方、体心四方 |
| 立方 | 简单立方、体心立方、面心立方 |

![[solid-structure-02-bravais-lattices.png]]

立方晶系不存在独立的底心立方点阵：底心立方可通过重新选取基矢转化为体积更小的简单四方晶胞。

### 空间点阵与晶体结构的区别

空间点阵是对晶体中质点排列的几何抽象，阵点周围的局部环境相同，因此只有十四种类型；晶体结构还要规定阵点上的原子、离子或分子以及它们的相对位置，可能有无限多种。Cu、NaCl 和 CaF₂ 可以具有相同的面心立方点阵但晶体结构不同；Cr 与 CsCl 都可表现为体心型的原子排列，但 Cr 的布拉维点阵是体心立方，而 CsCl 的布拉维点阵是简单立方加双原子基元。

![[solid-structure-03-crystal-structure-vs-lattice.png]]

### 六方密排结构与基元

密排方形的原子排列不能直接当作空间点阵，因为晶胞顶层（或底层）原子与晶胞内部原子所处环境不同。六方金属的点阵可取简单六方点阵，结构基元由两个不同位置的原子组成；结构中还应包含位于

$$
\left(\frac13,\frac23,\frac12\right),\quad
\left(\frac13,-\frac13,\frac12\right),\quad
\left(-\frac23,\frac13,\frac12\right)
$$

等位置的原子。点阵与基元共同构成六方密排结构。

![[solid-structure-04-hcp-lattice-basis.png]]

## 晶向指数、晶面指数与晶带

### 晶向指数

晶向是原子列的方向，晶面是原子组成的平面，均用米勒指数表示。以晶胞基矢为坐标轴，点阵中任一点 $P$ 的位置可写为

$$
\mathbf r_{uvw}=\overrightarrow{OP}=u\mathbf a+v\mathbf b+w\mathbf c
$$

确定晶向指数的一般步骤：

1. 以晶胞阵点 $O$ 为原点，以晶胞基矢方向为坐标轴，并以基矢长度为坐标单位。
2. 过原点作与待定晶向平行的直线。
3. 取该直线上距原点最近的阵点 $P$，写出其坐标。
4. 将坐标化为最小整数比，以方括号 $[uvw]$ 表示。负指数在数字上方加横线，例如 $[\bar{1}10]$。

同一族对称等效晶向用尖括号 $\langle uvw\rangle$ 表示。立方晶系中两晶向的夹角满足

$$
\cos\theta=\frac{u_1u_2+v_1v_2+w_1w_2}
{\sqrt{u_1^2+v_1^2+w_1^2}\sqrt{u_2^2+v_2^2+w_2^2}}
$$

### 晶面指数

确定晶面指数的一般步骤：

1. 取不在待定晶面上的阵点为原点，使坐标轴沿晶胞基矢方向。
2. 求晶面在各坐标轴上的截距，并用晶格常数作单位。
3. 取各截距的倒数。
4. 化为最小整数比，以圆括号 $(hkl)$ 表示；负指数用上横线表示。

例如，截距为 $(a/2,b/3,2c/3)$ 时，倒数为 $(2,3,3/2)$，同乘 2 得晶面指数 $(463)$。

立方晶系中两晶面的夹角满足

$$
\cos\varphi=\frac{h_1h_2+k_1k_2+l_1l_2}
{\sqrt{h_1^2+k_1^2+l_1^2}\sqrt{h_2^2+k_2^2+l_2^2}}
$$

等效晶面族用花括号 $\{hkl\}$ 表示。晶面族中的晶面具有相同的面间距和相同的原子排列特征，但位置不同。立方晶系中，$(110)$ 垂直于 $[110]$，$(111)$ 垂直于 $[111]$。晶面族中晶面的数量取决于 $(h,k,l)$ 的相等、为零和正负号情况，例如 $\{110\}$ 有 12 个、$\{111\}$ 有 8 个、$\{100\}$ 有 6 个独立取向。

### 六方晶系的四轴指数

六方晶系用三个互成 $120^\circ$ 的基面轴 $(a_1,a_2,a_3)$ 和一个垂直的 $c$ 轴表示。三轴表示不能充分体现六方对称性，因此晶面用四轴指数 $(hkil)$，其中

$$
i=-(h+k)
$$

前三个指数中只有两个独立。方向用 $[uvtw]$ 表示，三轴方向 $[UVW]$ 与四轴方向的换算为

$$
\begin{aligned}
U&=u-t, & V&=v-t, & W&=w,\\
u&=\frac13(2U-V), & v&=\frac13(2V-U), & t&=-(u+v), & w&=W.
\end{aligned}
$$

其中 $[0001]$ 为 $c$ 轴方向；$\langle 2\bar{1}\bar{1}0\rangle$ 与基面内的三个 $a$ 轴平行；$\{0001\}$ 为基面族。

![[solid-structure-05-hcp-planes-directions.png]]

### 晶带与晶带定律

晶带是具有共同晶带轴的一组晶面。若晶带轴为 $[uvw]$，晶带中的晶面 $(hkl)$ 必须满足晶带定律

$$
hu+kv+lw=0
$$

常用判定关系如下：

- 晶向 $[uvw]$ 位于晶面 $(hkl)$ 内：$hu+kv+lw=0$。
- 两晶向互相垂直：$u_1u_2+v_1v_2+w_1w_2=0$。
- 两晶面互相垂直：$h_1h_2+k_1k_2+l_1l_2=0$（立方晶系）。
- 两个非平行晶面 $(h_1k_1l_1)$、$(h_2k_2l_2)$ 的交线方向可由其法向量的叉乘求得。
- 两个不平行晶向所在的晶面可由方向向量的叉乘求得。
- 三个晶向共面，或三个晶面同属一个晶带，可分别用相应的三阶行列式等于零判定。

### 晶面间距

晶面间距是相邻两个平行晶面之间的距离。通常低指数晶面的间距较大，高指数晶面的间距较小；同一晶体中面间距大的晶面往往具有更密集的原子排列。

正交晶系的一般式为

$$
d_{hkl}=\frac{1}{\sqrt{\left(\frac{h}{a}\right)^2+\left(\frac{k}{b}\right)^2+\left(\frac{l}{c}\right)^2}}
$$

立方晶系简单点阵为

$$
d_{hkl}=\frac{a}{\sqrt{h^2+k^2+l^2}}
$$

对于含有基元的立方点阵，应按实际占据晶面判断相邻平行原子面的间距：

- 面心立方：当 $(h,k,l)$ 全为奇数或全为偶数时，$d_{hkl}=a/\sqrt{h^2+k^2+l^2}$；否则为该值的一半。
- 体心立方：当 $h+k+l$ 为偶数时，$d_{hkl}=a/\sqrt{h^2+k^2+l^2}$；否则为该值的一半。

六方晶系的相邻平行原子面间距为

$$
d_{hkil}=\frac{1}{\sqrt{\frac{4}{3}\frac{h^2+hk+k^2}{a^2}+\frac{l^2}{c^2}}}
$$

若按特定基元和占据面的周期进一步区分，某些反射允许条件会使相邻等效原子面间距表现为上述值的一半；这不应与六方晶格几何间距公式本身混淆。

## 晶体对称性与投影

### 对称元素

晶体对称元素可分为宏观和微观两类：

| 对称元素 | 含义 |
|---|---|
| 旋转轴 | 晶体绕某轴旋转 $360^\circ/n$ 后与原来重合，该轴为 $n$ 次旋转轴 |
| 对称面 | 反映前后两部分互为镜像 |
| 对称中心 | 任一点通过中心作反向延长，在等距离处存在等效点 |
| 旋转反伸轴 | 先旋转再反演，所得构型与原构型重合 |
| 螺旋轴 | 旋转与沿轴平移的组合操作 |
| 滑移面 | 镜面反射与沿面内方向平移的组合操作 |

点群是晶体中所有点对称元素的集合；空间群描述晶体中原子、分子或离子在三维空间中的全部对称排列。晶体共有 32 个点群和 230 个空间群。

### 极射投影与标准投影

极射投影以参考球表示晶体方向：把晶体置于球心，晶面法线或晶向与参考球相交得到极点，再从投影点将极点投影到与参考球相切的投影面上。两个半球的投影可叠加表示，另一半球的极点通常加负号。极点之间的位置关系可用于测量晶向或晶面夹角。

标准投影是在与某个晶面平行的投影面上表示晶体中主要晶面的极射投影图。立方晶系常用 $(001)$、$(110)$、$(111)$ 作投影面，六方晶系常用 $(0001)$。立方晶系中相同指数的晶面与晶向互相垂直，因此标准投影中的极点既可代表晶面，也可代表相应晶向。

![[solid-structure-06-stereographic-projection.png]]

![[solid-structure-07-cubic-001-standard-projection.png]]

## 关系链接

<!-- BEGIN CODEX MANAGED: RELATION LINKS -->
- 同层条目：[[02-Areas/材料科学/01_固体结构/07_共价晶体结构.md|共价晶体结构]]、[[02-Areas/材料科学/01_固体结构/08_其他晶体结构.md|其他晶体结构]]、[[02-Areas/材料科学/01_固体结构/01_原子结构.md|原子结构]]
- 跨域关联：[[02-Areas/材料科学/04_变形与回复再结晶/02_晶体的塑性变形.md|晶体的塑性变形]]、[[02-Areas/材料科学/02_晶体缺陷/01_晶体缺陷概述.md|晶体缺陷概述]]、[[02-Areas/材料科学/02_晶体缺陷/02_点缺陷.md|点缺陷]]
<!-- END CODEX MANAGED: RELATION LINKS -->

File: 02-Areas/材料科学/01_固体结构/04_金属的晶体结构.md
# 金属的晶体结构

## 三种典型结构

金属中最典型的晶体结构是面心立方（FCC、A1）、体心立方（BCC、A2）和六方密排（HCP、A3）。

![[solid-structure-08-fcc-bcc-hcp.png]]

| 结构 | 常见金属 | 晶胞中原子数 $n$ | 原子半径与晶格常数 | 配位数 CN | 致密度 $K$ | 密排面、密排方向 | 层错/堆垛序列 |
|---|---|---:|---|---:|---:|---|---|
| FCC | Al、Cu、Ni、Au、Ag、Pt、$\gamma$-Fe | 4 | $\sqrt2a=4R$ | 12 | 0.74 | $\{111\}$、$\langle110\rangle$ | $\langle111\rangle$ 方向，ABC |
| BCC | Cr、Mo、Cs、$\alpha$-Fe、$\delta$-Fe、$\beta$-Ti | 2 | $\sqrt3a=4R$ | 8 | 0.68 | $\{110\}$、$\langle111\rangle$ | $\langle110\rangle$ 方向，AB |
| HCP | Be、Zn、Mg、Cd、$\alpha$-Ti | 6（常用六方晶胞） | $a=2R$，理想 $c/a=1.633$ | 12 | 0.74 | $\{0001\}$、$\langle11\bar20\rangle$ | $\langle0001\rangle$ 方向，AB |

HCP 实际结构的 $c/a$ 不一定等于理想值；球模型下可用

$$
\sqrt{\frac{a^2}{3}+\frac{c^2}{4}}=2R
$$

描述相邻原子接触关系。三个典型结构的晶胞原子数由共享关系得到：FCC 为 $8\times1/8+6\times1/2=4$，BCC 为 $8\times1/8+1=2$，HCP 常用晶胞为 $12\times1/6+2\times1/2+3=6$。

## 配位数、致密度与原子排列密度

配位数是与某一原子距离最近且等距离的原子数。原子堆积致密度为

$$
K=\frac{nv}{V}
$$

其中 $n$ 是晶胞内原子数，$v=4\pi R^3/3$ 是单个原子的球体积，$V$ 是晶胞体积。

面密度是单位面积上的原子数，线密度是单位长度上的原子数。立方晶系中常用的面密度近似值为：

| 晶面族 | BCC | FCC |
|---|---:|---:|
| $\{100\}$ | $1/a^2$ | $2/a^2$ |
| $\{110\}$ | $1.4/a^2$ | $1.4/a^2$ |
| $\{111\}$ | $0.58/a^2$ | $2.3/a^2$ |

常用晶向的线密度近似值为：

| 晶向族 | BCC | FCC |
|---|---:|---:|
| $\langle100\rangle$ | $1/a$ | $1/a$ |
| $\langle110\rangle$ | $0.7/a$ | $1.4/a$ |
| $\langle111\rangle$ | $1.16/a$ | $0.58/a$ |

## 晶体间隙与间隙原子

典型间隙包括八面体间隙和四面体间隙。对于等径硬球模型：

| 结构 | 八面体间隙数（每晶胞） | 八面体间隙可容纳半径 $r/R$ | 四面体间隙数（每晶胞） | 四面体间隙可容纳半径 $r/R$ |
|---|---:|---:|---:|---:|
| FCC | 4 | 0.414 | 8 | 0.225 |
| BCC | 6（畸变八面体位） | 约 $0.155$（$\langle100\rangle$）和 $0.633$（$\langle110\rangle$） | 12 | 约 0.291 |
| HCP | 6 | 0.414 | 12 | 0.225 |

FCC 中八面体间隙可由

$$
r=\frac{a-2R}{2}=0.414R
$$

求得，四面体间隙可由

$$
r=\frac{\sqrt3}{4}a-R=0.225R
$$

求得。BCC 中八面体间隙具有方向相关的畸变：$\langle100\rangle$ 方向的间隙半径约为 $0.155R$，$\langle110\rangle$ 方向约为 $0.633R$；四面体位约为 $0.291R$。HCP 中相应的几何关系为 $r=a/\sqrt2-R=0.414R$（八面体位）和 $r=\sqrt3a/(2\sqrt2)-R=0.225R$（四面体位）。

![[solid-structure-09-metal-interstitials.png]]

FCC 和 HCP 的八面体间隙比四面体间隙大，间隙原子通常优先占据八面体位。BCC 的间隙具有较强的几何畸变，实际占位还受溶质原子大小、基体元素和局部弛豫影响。小型[[02-Areas/材料科学/01_固体结构/05_合金相结构#间隙固溶体|间隙原子]]（H、B、C、N、O 等）在 BCC 中通常具有较快[[02-Areas/材料科学/03_扩散/04_扩散的原子理论#扩散机制|扩散能力]]；FCC 和 HCP 的八面体间隙通常比 BCC 更大，因此间隙固溶度可能更高。

密排层沿垂直方向的堆垛可表示为：ABAB、ACAC 等形成 HCP；ABCABC、ACBACB 等形成 FCC。

## 多晶型性与同素异形体

同一固体在不同温度或压力下可以具有不同晶体结构，这种现象称为多晶型性；对于同一元素，具有不同晶体结构的形态称为同素异形体。铁的典型转变为：

| 形态 | 温度范围 | 结构 |
|---|---|---|
| $\alpha$-Fe | 低于 $912^\circ\mathrm C$ | BCC |
| $\gamma$-Fe | $912\sim1394^\circ\mathrm C$ | FCC |
| $\delta$-Fe | 高于 $1394^\circ\mathrm C$ 至熔化前 | BCC |

## 关系链接

<!-- BEGIN CODEX MANAGED: RELATION LINKS -->
- 同层条目：[[02-Areas/材料科学/01_固体结构/07_共价晶体结构.md|共价晶体结构]]、[[02-Areas/材料科学/01_固体结构/08_其他晶体结构.md|其他晶体结构]]、[[02-Areas/材料科学/01_固体结构/01_原子结构.md|原子结构]]
- 跨域关联：[[02-Areas/材料科学/01_固体结构/03_晶体学基础.md|晶体学基础]]、[[02-Areas/材料科学/04_变形与回复再结晶/02_晶体的塑性变形.md|晶体的塑性变形]]、[[02-Areas/材料科学/02_晶体缺陷/01_晶体缺陷概述.md|晶体缺陷概述]]
<!-- END CODEX MANAGED: RELATION LINKS -->

File: 02-Areas/材料科学/01_固体结构/05_合金相结构.md
# 合金相结构

## 组元、相与合金

合金是由金属与一种或多种元素通过化学结合形成的材料。组元是组成合金且能够独立存在的基本物质，可以是金属、非金属或化合物。相是合金中具有相同聚集状态、晶体结构和性质的均匀区域，相之间由界面分开。合金可以是单相合金，也可以是由多个相组成的多相合金。

## 固溶体

### 定义与一般特征

固溶体是溶质原子进入溶剂晶格点阵所形成的均匀固态溶体。其主要特征是：

- 保持溶剂的晶体结构、点阵类型和主要点缺陷类型；
- 具有一定的成分范围，组元含量改变不一定导致点阵类型改变；
- 保持一定金属性，通常具有导电、导热和塑性；
- 固溶度是固溶体中溶质的最大含量，即溶质在溶剂中的极限溶解度。

### 置换固溶体及影响因素

置换固溶体中，溶质原子占据溶剂原子的位置。形成大范围甚至无限固溶体通常需要：

- **晶体结构相同**：结构类型相同是形成无限固溶体的必要条件；结构类型不同通常只能形成有限固溶体。
- **原子尺寸相近**：原子半径差 $\Delta r$ 小于约 15% 时有利于较大固溶度；差别增大时点阵畸变加剧，固溶度通常降低。
- **化学亲和力相近**：电负性接近有利于形成固溶体；差别过大时更容易形成化合物或有序相。
- **价电子浓度合适**：价电子数会改变点阵稳定性和相结构，不能孤立地用“溶质价态越高，固溶度越小”作普遍判断。

用溶剂 A、溶质 B 的价电子数 $(z_A,z_B)$，以及溶质原子百分数 $x$ 表示时，电子浓度为

$$
\frac{e}{a}=\frac{z_A(100-x)+z_Bx}{100}
$$

### 间隙固溶体

间隙固溶体中，半径很小的溶质原子进入溶剂晶格间隙。若两种原子的尺寸差超过约 30%，通常不易形成置换固溶体；对于足够小的溶质原子，按原子半径比 $r_X/r_M$ 的几何关系，可能进入四面体或八面体间隙。间隙固溶度通常较小，取决于溶质原子大小、溶剂晶体结构、间隙形状和间隙尺寸。

### 微观不均匀性

平衡的无序固溶体在宏观上成分均匀，但在微观尺度上不一定完全均匀。设同类原子间结合能为 $E_{AA}$、$E_{BB}$，异类原子间结合能为 $E_{AB}$，相互作用参数为

$$
\Omega=E_{AB}-\frac{E_{AA}+E_{BB}}2
$$

则：

- $\Omega\approx0$：溶质原子接近随机分布；
- $\Omega>0$：异类原子结合不利，溶质原子倾向偏聚；
- $\Omega<0$：异类原子结合有利，可能出现部分有序或完全有序排列。

![[solid-structure-10-solid-solution-distribution.png]]

### 固溶体的性质变化

- **点阵常数**：置换固溶体中，溶质原子半径较大时点阵膨胀，较小时点阵收缩；间隙固溶体通常使点阵常数增大。
- **[[02-Areas/材料科学/04_变形与回复再结晶/02_晶体的塑性变形#常见强化路线|固溶强化]]**：溶质原子引起的弹性应变场阻碍[[02-Areas/材料科学/02_晶体缺陷/03_线缺陷#位错的滑移|位错运动]]，使强度和硬度提高。
- **物理、化学性质**：溶质改变电阻率、热导率、磁性和化学稳定性等；金属固溶体的电阻率通常升高，电阻温度系数通常降低。
- **偏聚与有序化**：溶质原子间相互作用、温度、冷却速度和成分都会影响偏聚和有序化程度。

## 中间相

组元 A 和 B 形成的相如果具有不同于 A、B 的晶体结构，称为中间相。中间相的化学计量关系不一定严格符合简单化合价规律，常用化学式表示其近似组成，例如 CuZn、Fe₃C。

### 正常价化合物

由某些金属与电负性较弱的元素按原子价规律形成，成分可用相对明确的分子式表示，例如 Mg₂Pb、Mg₂Sn、Mg₂Ge、Mg₂Si。其稳定性与组元间电负性差别有关。

### 电子化合物

电子浓度是决定晶体结构的重要因素。常见电子化合物的特征电子浓度可表示为：

| 相 | 电子浓度 | 典型结构特征 |
|---|---:|---|
| $\varepsilon$ 相 | $21/12$ | 密排六方结构 |
| $\gamma$ 相 | $21/13$ | 复杂立方结构 |
| $\beta$ 相 | $21/14$ | 体心立方结构 |

电子化合物的结构还受化学因素和原子尺寸因素影响，通常以金属键为主并具有金属性。

### 间隙相与间隙化合物

原子半径很小的非金属元素（C、H、N、B 等）可以进入过渡族金属的晶格间隙，形成间隙相或间隙化合物。

- 当 $r_X/r_M$ 较小（约小于 0.59）时，结构较简单，可能形成 MX、M₂X、M₄X 等类型；按几何占位，较小的溶质倾向进入四面体位，较大的可进入八面体位。
- 间隙相中的原子间结合以共价键和金属键为主，具有金属性、较高熔点和较高硬度。
- 当 $r_X/r_M$ 较大时，结构往往更复杂，可出现 M₃C、M₇C₃、M₂₃C₆ 等类型；其熔点和硬度通常较高。

### 拓扑密堆相

拓扑密堆相是两种原子半径处于中等差别范围时，通过高配位多面体堆垛形成的复杂结构，常见配位数为 12、14、15 或 16，并常表现为层状结构。

- **Laves 相**：常见化学式为 $AB_2$，原子半径比约为 $r_A/r_B=1.05\sim1.68$，典型例子有 MgCu₂、MgZn₂、MgNi₂。Laves 相可作为镁合金中的强化相，但针状或片状相过多会损害塑性。
- **$\sigma$ 相**：成分可在一定范围内变化，结构复杂，四方晶胞内约含 30 个原子，$c/a\approx0.52$，例子有 FeCr、FeV、FeMo；其硬度较高，可能损害合金韧性。

### 有序固溶体（超结构）

无序固溶体在缓慢冷却过程中可能发生有序化，形成超点阵或超结构。常见类型包括 Cu₃Au 型、CuAu I 型、CuAu II 型、CuZn 型和 Fe₃Al 型。有序化通常要求异类原子间的相互作用有利（$\Omega<0$）；温度升高、冷却过快或成分偏离理想比例，都会不利于形成完全有序结构。

![[solid-structure-11-ordered-solid-solution.png]]

## 关系链接

<!-- BEGIN CODEX MANAGED: RELATION LINKS -->
- 同层条目：[[02-Areas/材料科学/01_固体结构/07_共价晶体结构.md|共价晶体结构]]、[[02-Areas/材料科学/01_固体结构/08_其他晶体结构.md|其他晶体结构]]、[[02-Areas/材料科学/01_固体结构/01_原子结构.md|原子结构]]
<!-- END CODEX MANAGED: RELATION LINKS -->

File: 02-Areas/材料科学/01_固体结构/06_离子晶体结构.md
# 离子晶体结构

陶瓷材料多为无机非金属材料，由金属和非金属元素通过[[02-Areas/材料科学/01_固体结构/02_原子间的键合#离子键|离子键]]或离子键与共价键共同结合；其晶体结构大多可按离子晶体处理。

## 离子晶体的结构规则

- **半径比规则**：正、负离子间的平衡取决于离子半径之和，正离子的配位数主要取决于正、负离子半径比 $R^+/R^-$。
- **电价规则**：形成一个离子键时，正离子给出的价电子数应等于负离子获得的价电子数，因此

  $$
  \frac{Z^+}{CN^+}=\frac{Z^-}{CN^-}
  $$

  其中 $(Z^+,Z^-)$ 为正、负离子电荷数，$(CN^+,CN^-)$ 为相应配位数。
- **共用棱和面的规则**：共用棱，尤其共用面，会降低离子结构的稳定性；这种效应对低配位数、高电价的正离子更明显。
- **不同种类正离子的配位规则**：多种正离子共存时，高电价、低配位数正离子的配位多面体具有互不结合的趋势。
- **节约规则**：正、负离子的配位多面体尽量以相近的方式连接，以降低结构能量。

半径比与常见配位多面体的对应关系为：

| $R^+/R^-$ | 正离子配位数 | 配位多面体 |
|---:|---:|---|
| 0～0.155 | 2 | 哑铃状 |
| 0.155～0.225 | 3 | 三角形 |
| 0.225～0.414 | 4 | 四面体 |
| 0.414～0.732 | 6 | 八面体 |
| 0.732～1.00 | 8 | 立方体 |
| 1.00 | 12 | 最密堆积配位 |

## 典型 AB 型离子晶体

![[solid-structure-12-ionic-structures.png]]

## 硅酸盐晶体结构

硅酸盐晶体的基本结构单元是 $[\mathrm{SiO}_4]^{4-}$ 四面体，硅氧之间通过共价键和离子键结合。一个氧离子最多可由两个 $[\mathrm{SiO}_4]^{4-}$ 四面体共用；四面体通过共用顶点可以连接为孤岛、基团、链、层或架状结构，共用棱和面通常会降低结构稳定性。四面体中的 Si–O–Si 键角约为 $145^\circ$。

| 结构类型 | 连接方式与特征 | 例子 |
|---|---|---|
| 孤岛状硅酸盐 | $[\mathrm{SiO}_4]^{4-}$ 以孤立状态存在，只与其他正离子连接，共用氧数为 0 | 镁橄榄石 Mg₂[SiO₄] |
| 组群状硅酸盐 | 通过共用 1～2 个桥氧形成二节、三节、四节或六节硅氧基团 | 绿柱石 Be₃Al₂[Si₆O₁₈]、堇青石 Mg₂Al₃[AlSi₅O₁₈] |
| 链状硅酸盐 | 四面体沿一维方向连接成单链或双链，链间由其他正离子连接 | 顽辉石 Mg[SiO₃]、透辉石 CaMg[Si₂O₆] |
| 层状硅酸盐 | 四面体在平面内通过共用顶点连接成二维层 | 高岭土 Al₄[Si₄O₁₀](OH)₈、滑石 Mg₃[Si₄O₁₀](OH)₂、叶腊石 Al₂[Si₄O₁₀](OH)₂ |
| 架状硅酸盐 | 四面体连接成无限三维骨架，氧基本全部共用，骨架单元化学式为 SiO₂ | 长石 $(K,Na,Ca)$[AlSi₃O₈]、霞石 Na[AlSiO₄] |

![[solid-structure-13-silicate-structures.png]]

## 关系链接

<!-- BEGIN CODEX MANAGED: RELATION LINKS -->
- 同层条目：[[02-Areas/材料科学/01_固体结构/07_共价晶体结构.md|共价晶体结构]]、[[02-Areas/材料科学/01_固体结构/08_其他晶体结构.md|其他晶体结构]]、[[02-Areas/材料科学/01_固体结构/01_原子结构.md|原子结构]]
- 跨域关联：[[02-Areas/材料科学/01_固体结构/03_晶体学基础.md|晶体学基础]]、[[02-Areas/材料科学/04_变形与回复再结晶/02_晶体的塑性变形.md|晶体的塑性变形]]、[[02-Areas/材料科学/02_晶体缺陷/01_晶体缺陷概述.md|晶体缺陷概述]]
<!-- END CODEX MANAGED: RELATION LINKS -->

File: 02-Areas/材料科学/01_固体结构/07_共价晶体结构.md
# 共价晶体结构

IV、V、VI 族元素、许多无机非金属材料和聚合物主要以[[02-Areas/材料科学/01_固体结构/02_原子间的键合#共价键|共价键]]结合。共价键具有明显方向性，使共价晶体中的原子配位数通常低于[[02-Areas/材料科学/01_固体结构/04_金属的晶体结构#金属的晶体结构|金属晶体]]和[[02-Areas/材料科学/01_固体结构/06_离子晶体结构#离子晶体的结构规则|离子晶体]]。

8-N 法则认为，若原子的价电子数为 $N$，则其最近邻配位数近似为

$$
CN=8-N
$$

每个原子都趋向于具有 $8-N$ 个最近邻原子。金刚石结构是共价晶体的典型结构：其晶体结构属于复杂的面心立方结构，在普通 FCC 排列基础上，立方体内还存在四个原子，坐标为

$$
\left(\frac14,\frac14,\frac14\right),\quad
\left(\frac34,\frac34,\frac14\right),\quad
\left(\frac34,\frac14,\frac34\right),\quad
\left(\frac14,\frac34,\frac34\right)
$$

这些位置相当于四个四面体间隙的中心，因此一个晶胞内共有 8 个原子。

![[solid-structure-14-diamond-structure.png]]

## 关系链接

<!-- BEGIN CODEX MANAGED: RELATION LINKS -->
- 同层条目：[[02-Areas/材料科学/01_固体结构/08_其他晶体结构.md|其他晶体结构]]、[[02-Areas/材料科学/01_固体结构/01_原子结构.md|原子结构]]、[[02-Areas/材料科学/01_固体结构/02_原子间的键合.md|原子间的键合]]
- 跨域关联：[[02-Areas/材料科学/01_固体结构/03_晶体学基础.md|晶体学基础]]、[[02-Areas/材料科学/04_变形与回复再结晶/02_晶体的塑性变形.md|晶体的塑性变形]]、[[02-Areas/材料科学/02_晶体缺陷/01_晶体缺陷概述.md|晶体缺陷概述]]
<!-- END CODEX MANAGED: RELATION LINKS -->

File: 02-Areas/材料科学/01_固体结构/08_其他晶体结构.md
# 其他晶体结构

## 聚合物的晶态结构

聚合物聚集态结构是在分子间作用力作用下，由大分子聚集形成的组织结构。它不仅取决于大分子链本身，还取决于温度、压力等外部条件；聚合物通常可以同时含有晶相和非晶相。

## 准晶态结构

准晶是介于晶态和非晶态之间的一类结构，具有一定的周期性或长程有序特征，但不满足传统晶体的平移周期性或宏观对称性条件。

## 液晶态结构

液晶是物质熔融或溶解后形成的具有部分晶体性质和部分液体性质的有序流体，既能流动，又保留一定方向有序性。

## 非晶态结构与玻璃

非晶体中的原子排列没有长程有序。非晶态可分为玻璃态和其他非晶态；玻璃态具有玻璃转变区，区别于没有玻璃转变特征的其他非晶态。

玻璃形成受外部冷却速度和内部黏度控制。冷却足够快时，液体来不及形成晶体有序结构，可能被冻结为玻璃。玻璃转变温度 $T_g$ 是黏度和结构弛豫发生显著变化的温度范围，不是像熔点那样的[[02-Areas/材料科学/08_固态相变/01_固态相变的特点及分类#一级相变|一级相变]]温度；其数值会随冷却速度、测量方法和材料组成变化。可用经验关系估算其量级，但不能把 $T_g$ 固定为所有材料熔点的统一比例。

## 关系链接

<!-- BEGIN CODEX MANAGED: RELATION LINKS -->
- 同层条目：[[02-Areas/材料科学/01_固体结构/07_共价晶体结构.md|共价晶体结构]]、[[02-Areas/材料科学/01_固体结构/01_原子结构.md|原子结构]]、[[02-Areas/材料科学/01_固体结构/02_原子间的键合.md|原子间的键合]]
- 跨域关联：[[02-Areas/材料科学/01_固体结构/03_晶体学基础.md|晶体学基础]]、[[02-Areas/材料科学/04_变形与回复再结晶/02_晶体的塑性变形.md|晶体的塑性变形]]、[[02-Areas/材料科学/02_晶体缺陷/01_晶体缺陷概述.md|晶体缺陷概述]]
<!-- END CODEX MANAGED: RELATION LINKS -->
