Repository: youyuaeiou-netizen/ResearchKB

# ObsUI

ObsUI 是运行在 Windows 本机的科研工作台，将目标日程、文献阅读、知识仓库、AI 对话和设备状态集中在同一个界面。ResearchKB 知识库与自动化也保留在这个仓库中，供工作台使用。
*目标月历实机截图；使用全新浏览器中的示例任务，不含个人文献、网络地址或账号数据。*

## ObsUI 能做什么

- **目标与月历：** 管理任务、截止时间和完成状态；在月历中选择日期查看详情，通过“新增日程”创建任务。
- **文献工作台：** 扫描本地 PDF，结合 Zotero 条目整理文献，进行重复检查、阅读和本地模型辅助翻译；写入 Zotero 前由用户确认。
- **仓库与笔记：** 浏览 Git 仓库、素材目录和 Obsidian Vault；查看或编辑 Markdown，并用关系图谱探索仓库、目录及笔记之间的联系。
- **H.D.D 对话：** 在受控知识范围内调用 Codex CLI、本机 Ollama 或受信任的其他 CLI；模型和思考强度按实际能力选择。
- **本机状态：** 显示硬件传感器、网络、天气和 Codex 额度；可选接入 HWiNFO、Zotero、Ollama 等本机程序，缺失数据会标为不可用。
- **设置与数据：** 管理工作台外观、启动应用和本地模型；项目与任务保存在浏览器本地，可导出和导入 JSON。

## 启动 ObsUI

```powershell
Set-Location apps\ObsUI
pnpm install --frozen-lockfile
pnpm dev
```

打开 `http://127.0.0.1:5173/?ui=tab-v2`。应用源码和配置说明见 [ObsUI 说明](apps/ObsUI/README.md)，跨电脑安装与数据恢复见 [Windows 新电脑迁移指南](docs/migration-windows.md)。HWiNFO、Ollama、Zotero 及本地模型需要在每台电脑上分别安装或配置；仓库不包含这些程序、模型权重和本机凭据。

## 本仓库包含的内容

- ObsUI 应用源码、测试与界面资源：`apps/ObsUI/`。
- 知识库目录结构与协作规则：`AGENTS.md`、`00-Ideas` 至 `05-Skills`。
- 自动化配置、任务脚本、测试和文档：`.harness/`。
- 知识卡模板与 Schema：`_system/templates`、`_system/schema.md`。
- 可共享的 Obsidian 基础设置：`.obsidian/*.json`。
- 运行 GitHub/X 信号桥接器所需的 MIT 许可 Horizon 源码快照与依赖锁定文件。

本仓库按所有者的跨电脑迁移要求，包含个人知识目录及其附件、ObsUI 当前源码与运行所需资源、已导出的 ObsUI 使用数据和自动化状态。仓库公开可见，提交前须检查凭据与本机配置；运行日志、缓存、依赖、Obsidian 插件二进制及工作区外的 Zotero/PDF 数据不上传。

**换电脑恢复完整工作项目：** 请按 [Windows 新电脑迁移指南](docs/migration-windows.md) 安装依赖、导入 ObsUI 使用数据并配置本机凭据。仅 `git clone` 不会自动恢复浏览器数据库，也不会安装外部软件。

## ResearchKB 知识库与自动化

```powershell
git clone https://github.com/youyuaeiou-netizen/ResearchKB.git
Set-Location ResearchKB
codex
```

在 Codex 中打开本目录即可读取 `AGENTS.md`。任务会从自身位置定位工作区；不要求克隆到特定盘符或用户名目录。

基础任务需要 PowerShell 7 与 Python 3.11+。`Resolve-ResearchKBPython.ps1` 会优先发现 Codex 自带 Python；也可显式设置 `RESEARCHKB_PYTHON` 为 `python.exe` 路径。只有显式使用 `-Codex` 的候选编译才需要本机可用的 `codex` CLI。

```powershell
pwsh -NoLogo -NoProfile -File .harness\tasks\run-knowledge-lifecycle-weekly.ps1 -NoWrite
```

完整的首次离线运行见 [中文快速开始](docs/quickstart-zh.md)，架构和自动流转边界见 [架构说明](docs/architecture.md)。

## 自动化边界

- 不新增计划任务。现有 Horizon 周报任务在周报成功后调用既有 `run-researchkb-weekly.ps1`；该入口依次运行 Curated、基础学习、usage、upgrade 和 Areas 阶段。
- 所有 Horizon 四类动态均可进入候选；不能映射至当前学习主题的内容保留为“扩展探索”，不当作基础科学事实。
- 自动写入仅限 `CODEX MANAGED` 区域和 `02-Areas/_Codex-Auto`；不会覆盖既有人工 Areas、Zotero、PDF 或 `.obsidian`。
- 网络抓取需要有效本地凭据，并受当前 Horizon 配置的预算闸门约束；CI 只使用本地夹具，不发起付费采集。

## 开发与测试

在 Windows PowerShell 7 中执行：

```powershell
python -m pip install -r .harness\requirements-test.txt
python -m unittest discover -s .harness\tests -v
pwsh -NoLogo -NoProfile -File .harness\tasks\run-researchkb-weekly.ps1 -NoWrite
```

使用分支和 Pull Request 提交更改；贡献方式、安全报告和支持渠道见 [CONTRIBUTING.md](CONTRIBUTING.md)、[SECURITY.md](SECURITY.md) 与 [SUPPORT.md](SUPPORT.md)。

## 可选本地集成

Horizon GitHub/X 信号采集需要其独立 Python 环境，且默认不会联网。若确有经审核的来源与相应权限，请先安装 `uv`，再执行：

```powershell
uv sync --project .harness/vendor/Horizon --extra twitter
Copy-Item .harness/secrets/horizon.env.example .harness/secrets/horizon.env
```

仅在 `horizon.env` 中填写可选的 `RESEARCHKB_GITHUB_TOKEN` 与 `APIFY_TOKEN`；该文件被 Git 忽略。运行前先使用 `run-horizon-fetch.ps1` 的默认 dry-run，联网和正式 Vault 写入都需要明确授权。

如需启用本机 Zotero/Obsidian/运行目录，复制并填写 `_system/external_paths.example.json` 为 `_system/external_paths.json`。该本地文件同样不会提交。

## 安全边界

- 自动化默认 dry-run，只能改写带有 `CODEX MANAGED` 标记的区域。
- Zotero Local API 仅只读；不直接修改 Zotero 数据库。
- 采集失败、来源冲突或证据不足时保持 `hold`，而非将候选提升为正式知识。
- `--apply`、归档及任何外部访问都必须获得当前操作者的明确授权。

## 第三方组件

`.harness/vendor/Horizon` 保留其上游 MIT 许可文本。其虚拟环境、数据目录和内部 Git 元数据不会被版本控制。

File: 02-Areas/材料科学/08_固态相变/01_固态相变的特点及分类.md
# 固态相变的特点及分类

## 固态相变的一般特点

### 固态相变
成分、温度、压力等因素改变时，固态物质内部发生的组织结构变化，称为固态相变。相变前的相状态称为旧相或母相；相变后的相状态称为新相。
金属材料的形变、回复、再结晶等组织结构的变化不属于相变。在相结构一定的条件下，外加应力使其形变，之后发生回复、再结晶转变，仅仅是组织形貌和亚结构的变化，没有晶格类型的转变。

### 固态相变的特点
1. **固态相变时阻力较大**：在固态相变时，除了新、旧相间由于产生相界面而引起的界面自由能升高外，还会由于新、旧相比体积差而导致应变能产生，后者对相变有很重要的影响。
2. **相界面**：新相形成时，必然产生相界面。根据界面上原子在晶体学上的匹配程度不同，可将相界面分为共格界面、半共格界面和非共格界面。
   界面类型与错配度 $delta$ 有关。一般认为，错配度小于 0.05 时为共格界面；错配度大于 0.25 时形成非共格界面；错配度介于 0.05～0.25 之间时形成半共格界面。孪晶界的错配度 $delta=0$。

3. **固态相变主要依靠[[02-Areas/材料科学/05_单组元相图及纯晶体的凝固/02_纯晶体的凝固#（2）非均匀形核|非均匀形核]]**：由于材料本身存在各种[[02-Areas/材料科学/02_晶体缺陷/01_晶体缺陷概述#晶体缺陷概述|晶体缺陷]]，这些缺陷分布不均匀，所具有的能量高低不同，这就为非均匀形核创造了条件；同时，均匀形核所需要的形核功较大，势必过冷度要相当大，这会使扩散困难，不利于均匀形核。
4. **惯习现象与位向关系**：相变过程中新相长大易于沿着母相的某些特定的晶面和晶向，以针状或片状的形式优先发展。这种惯习现象可借金相显微镜进行观察。固态相变过程中，新相成长时多易于沿着母相的某些特定的晶向和晶面以针状或片状的形式优先发展，这种现象称为惯习现象。母相的这个特定晶面称惯习面，特定晶向称惯习方向，具有惯习现象的组织称为魏氏组织。
   共析钢中，片状马氏体的主平面与奥氏体的 ${225}_{\mathrm{FCC}}$ 或 ${259}_{\mathrm{FCC}}$ 平行。
   惯习现象的意义是降低新相与母相间的界面能，维持共格关系。
   固态相变后，新生相的某一晶面和某一晶向往往分别与母相的给定晶面和晶向相平行；当相界面为共格或部分共格界面时，新旧两相必定有一定的晶体学位向关系。如果两相之间没有确定的晶体学位向关系，必定为非共格界面。
   例如，Fe 中 $gamma\rightarrow\alpha$ 转变时，$(111)_\gamma\parallel(110)_\alpha$，$[\bar{1}10]_\gamma\parallel[111]_\alpha$。
   其意义是降低新相与母相间的界面能。

5. **固态相变易于出现过渡相**：如图 8-1，形成过渡相是固态相变克服相变阻力的另一重要途径，但过渡相都不是真正的稳定相，只要条件允许，就会自发地再向稳定相转变。
   过渡相是成分或结构，或者两者都处在新旧相之间的一种亚稳相。过渡相是为了克服相变阻力形成的协调性中间产物，条件允许的情况下会自发向稳定相转变。

![过渡相的形成原因](<./_attachments/图8-1_过渡相的形成原因.png>)

*图 8-1 过渡相的形成原因。*

### 晶核长大

#### 晶核长大的方式
1. **非协同式长大**：相邻原子的相对位移不等，相邻关系可能发生变化。
   特点：多数固态相变在晶核长大时移动没有一定的顺序，即无序位移。

2. **协同式长大**：相邻原子的相对位移相等，通常小于原子间距，点阵重组后保持原相邻关系。

#### 协同式长大的特点
某些固态相变在晶核长大的过程中，母相一侧的原子有规律地向新相移动，即有序位移；协同式长大常表现为切变。

#### 影响晶核长大的因素
1. 对于成分改变的长大：视具体情况而定。
2. 对于冷却过程中发生的相变：当相变温度较高时，原子扩散速率较快，但过冷度则相变驱动力较小，晶核长大速率的控制因素是相变驱动力；当相变温度较低时，过冷度和相变驱动力较大，晶核长大速率的控制因素是原子的扩散速率。

#### 新生相的组织形态
一般来说，新生相的形态也是为了适应母相的结构和组织特点，克服相变阻力而表现出来的综合结果，所以它既受应变能和界面能的影响，也受母相结构和组织的影响。
不同形状的应变能大小规律为：球状 > 针状 > 片状。
不同形状的界面能大小规律为：片状 > 针状 > 球状。
两因素作用相近时，得到针状几率大；应变能成为相变主要阻力时，饼状或片状最有利；界面能成为相变主要阻力时，新相球状有利；新相形状往往也会随着相变发展而变化，方向性强的介质新相形状还会受方向影响。

## 固态相变的分类

### 按热力学分类
相变点上，两相的自由能相等，但自由能的某阶偏导数（焓、体积、比热）不相等，由此确定相变类型。

#### 一级相变
自由能的一阶偏导数不相等，即：

$$
\left(\frac{\partial \mu^\alpha}{\partial T}\right)_p\ne\left(\frac{\partial \mu^\beta}{\partial T}\right)_p；\qquad
\left(\frac{\partial \mu^\alpha}{\partial P}\right)_T\ne\left(\frac{\partial \mu^\beta}{\partial P}\right)_T
$$

特点：相变伴随体积的膨胀或收缩，潜热的放出或吸收。
举例：大多数相变为一级相变，如普通的气液相变、液固相变、金属和合金的多数固态相变等。

#### 二级相变
自由能的一阶偏导数相等，但自由能的二阶偏导数不相等。
特点：无体积应变和热效应；材料的压缩系数、热膨胀系数、比定压热容突变。
举例：大多数磁性转变和合金中部分有序-无序转变为二级相变。

### 按原子迁移情况分类
分为扩散型相变、非扩散型相变和半扩散型相变。

#### 扩散型相变
依靠原子或离子的扩散来进行的相变。
特点：需要较高温度，原子或离子活动能力强；使相的成分发生改变。
举例：脱溶沉淀、[[02-Areas/材料科学/08_固态相变/02_过饱和固溶体的分解#调幅分解|调幅分解]]、共析转变、多晶型转变等。

#### 非扩散型相变
原子或离子仅作有规则的迁移使点阵发生改组。
特点：迁移时，相邻原子相对移动不超过原子间距，相邻原子的相对位置保持不变；可在低温时原子或离子不能扩散时发生。
举例：[[02-Areas/材料科学/08_固态相变/03_马氏体转变#马氏体转变|马氏体转变]]。

#### 半扩散型相变（过渡型相变）
既有切变，又有扩散。
举例：[[02-Areas/材料科学/08_固态相变/04_贝氏体转变#贝氏体转变|贝氏体转变]]。

### 按相变方式分类
分为**形核长大型相变**和**连续型相变**。

#### 形核长大型转变
在很小的范围内，发生原子相当激烈的重排，生成了新相的核心，新相与母相之间产生了相界，靠不断的生核和晶核的长大实现相变，称为形核-长大型相变。
特点：相变是非均匀、不连续的，也称非均匀或不连续相变。
举例：脱溶分解、[[02-Areas/材料科学/08_固态相变/05_珠光体转变#钢的共析转变特征|共析转变]]等。

#### 连续型相变
若在很大范围内原子发生轻微的重排，相变的起始状态和最终状态之间存在一系列连续状态，不需形核而靠连续涨落形成新相，这种相变为连续型相变。
特点：不需形核，相变连续发生且成分连续变化。
举例：调幅分解。

### 固态相变的分类及特征
**表 8-2 固态相变的特征**

| 固态相变的分类 | 相变特征 |
|---|---|
| 多型性转变（同素异构转变） | 温度或压力改变时，由一种晶体结构转变为另一种晶体结构，是一个重新形核、长大的过程，如 $α$-Fe$→γ$-Fe，以及 FeNi 合金中 $γ→α$，Ti-Zr 合金中 $β→α$。 |
| 共析转变 | 一相转变成结构、成分均不同的两相，如 Fe-C 合金中 $γ→α+\mathrm{Fe}_3\mathrm{C}$，共析组织呈层片状。 |
| 包析转变 | 不同结构、成分的两相转变成另一新相，如 Ag-Al 合金中 $α+γ→β$，转变一般不能进行到底，组织中有 $α$ 相残余。 |
| 马氏体转变 | 相变时，新、旧相的成分不发生变化，不需要原子的扩散，原子只作有规则的重新排列（切变），新、旧相之间保持严格的位置关系，并呈共格；在磨光表面上可看到浮凸效应。 |
| 块状转变 | 金属或合金发生晶体结构改变时，新、旧相的成分不改变，相变具有形核、长大特点，只进行少量扩散，其生长速度甚快，借非共格界面的迁移而生成不规则的块状产物。在纯铁、低碳钢、Cu-Al 合金、Cu-Ga 等合金中有这种转变。 |
| 贝氏体转变 | 发生于钢及许多有色合金中，兼具马氏体转变和扩散型转变的特点，产物成分改变，钢中贝氏体转变通常认为借助于铁原子的共格切换和碳原子的扩散而进行，转变速度缓慢。 |
| 调幅分解 | 为无核相变过程，固溶体分解成晶体结构相同但成分不同（在一定范围内连续变化）的两相。 |
| 有序化转变 | 合金元素原子从无规则排列到有规则排列，但结构不发生变化。 |

## 关系链接

<!-- BEGIN CODEX MANAGED: RELATION LINKS -->
- 同层条目：[[02-Areas/材料科学/08_固态相变/02_过饱和固溶体的分解.md|过饱和固溶体的分解]]、[[02-Areas/材料科学/08_固态相变/03_马氏体转变.md|马氏体转变]]、[[02-Areas/材料科学/08_固态相变/04_贝氏体转变.md|贝氏体转变]]、[[02-Areas/材料科学/08_固态相变/05_珠光体转变.md|珠光体转变]]
- 跨域关联：[[02-Areas/材料科学/06_二元相图与合金的凝固/04_铁碳相图.md|铁碳相图]]、[[02-Areas/材料科学/07_三元相图/01_三元相图基本知识.md|三元相图基本知识]]、[[02-Areas/材料科学/03_扩散/03_扩散的热力学分析.md|扩散的热力学分析]]
<!-- END CODEX MANAGED: RELATION LINKS -->

File: 02-Areas/材料科学/08_固态相变/02_过饱和固溶体的分解.md
# 过饱和固溶体的分解

## 脱溶转变
当固溶体因温度变化等原因而呈过饱和状态时，将自发地发生分解过程，其所含的过饱和溶质原子通过[[02-Areas/材料科学/03_扩散/01_扩散及其分类#扩散的基本概念|扩散]]而形成新相析出，此过程称为脱溶。
新相的脱溶通常以形核和生长方式进行。由于固态中原子扩散速率低，尤其在温度较低时更为困难，故脱溶过程难以达到平衡，脱溶产物往往以亚稳态的过渡相存在。
[[02-Areas/材料科学/06_二元相图与合金的凝固/01_二元相图基本知识#（2）相图的基本结构|相图]]中具有溶解度变化的体系，从单相区经过溶解度饱和线进入两相区时（图 8-2），就要发生脱溶分解。在温度较高时可发生平衡脱溶，析出平衡的第二相；如温度较低，则可能先形成亚稳的过渡相；如快速冷却至室温或低温（称为淬火或固溶处理），还可能保持原先的过饱和固溶体而不分解，但这种亚稳态很不稳定，在一定条件下会发生脱溶析出过程（称为沉淀或时效），生成亚稳的过渡相。

![相析出时脱溶转变举例](<./_attachments/图8-2_相析出时脱溶转变举例.png>)

*图 8-2 相析出时脱溶转变举例。*

二元系在发生脱溶温度下的[[02-Areas/材料科学/06_二元相图与合金的凝固/02_相图热力学的基本要点#1. 固溶体的自由能—成分曲线|自由能-成分曲线]]如图 8-3 所示。新相脱溶使体系自由能下降，故脱溶分解是自发过程。脱溶时新相的形成一般是通过形核和长大方式的，形核需要克服能垒，借能量起伏及浓度起伏进行。

![脱溶相图及自由能-成分曲线](<./_attachments/图8-3_脱溶相图及自由能-成分曲线.png>)

*图 8-3 脱溶相图及自由能-成分曲线。*

### 形核-长大方式脱溶
脱溶方式可分为连续脱溶（连续沉淀）和不连续脱溶（不连续沉淀）两类。连续脱溶又分为均匀脱溶和不均匀脱溶（又称局部脱溶）。

#### 连续脱溶
连续脱溶时，新相晶核在母相各处同时发生，随机形成，母相（基体）的浓度随之连续变化，但脱溶相晶粒外形及位向均不改变。脱溶相（沉淀相）均匀分布于基体时称为均匀脱溶；如脱溶相优先析出于局部地区，如晶界、孪晶界、滑移带等处，则为不均匀脱溶。

#### 脱溶相与基体界面的关系
1. 新相与母相结构和点阵常数相近，即错配度很小，保持[[02-Areas/材料科学/02_晶体缺陷/04_面缺陷#共格相界|共格关系]]，界面能低，见图 8-4（a）。
2. 错配度增大，界面处弹性应变能增大，包含一些位错调节错配以降低应变能，形成部分共格界面，见图 8-4（b）。
3. 错配度很大，形成非共格界面，界面能高，见图 8-4（c）。

![脱溶相与基体界面的关系示意图](<./_attachments/图8-4_脱溶相与基体界面的关系示意图.png>)

*图 8-4 脱溶相与基体界面的关系示意图。*

#### 脱溶相的形状与界面处的应变能关系
1. **共格或半共格界面的脱溶相**：应变能取决于错配度，错配度越大，应变能越大。错配度甚小时，共格脱溶相趋于形成球形粒子，以求得最小的界面面积，即界面能最小。错配度增大时，共格脱溶相以立方形分布于体，使错配度最小的晶面相匹配，减小应变能。错配度更大时，共格脱溶相呈薄片状，使错配度最小的晶面占到最大的界面来减小应变能。
2. **非共格界面的脱溶相**：虽不存在共格应变，但因母相和脱溶相两者的比体积不同，析出时将受到周围基体的约束而产生弹性应变。如图 8-5，脱溶相粒子的形状与应变能有关，片状最小，针状次之，球状最大，但究竟以何种形状还要考虑表面能。故非共格脱溶相的形状是由应变能和表面能综合作用的结果。

![新相粒子的几何形状对应变能相对值的影响](<./_attachments/图8-5_新相粒子的几何形状对应变能相对值的影响.png>)

*图 8-5 新相粒子的几何形状对应变能相对值的影响。*

#### 脱溶相形状影响因素总结
**共格或半共格界面**：

- 错配度小 → 球形粒子；
- 错配度增大 → 立方形；
- 错配度很大 → 薄片状。
**半共格界面**：

- 片状（圆盘状）→ 应变能小，表面能高；
- 针状 → 应变能和表面能处于两者之间；
- 球状 → 应变能大，表面能低。
连续脱溶也可呈不均匀分布，即呈局部脱溶。脱溶相优先析出在晶界、滑移带、位错线等晶体缺陷处，因为这些位置有利于新相形核，尤其在过冷度较小、形核率较低的情况下，晶格缺陷为形核提供了有利条件。

#### 不连续脱溶
发生不连续脱溶时，从过饱和的基体中以胞状形式同时析出包含有 $α$ 与 $β$ 两相的产物，其中 $α$ 相是成分有所改变的基体相，而 $β$ 相则是脱溶新相，两者以层片状相间地分布，通常形核于晶界并向晶粒内生长。转变区形成的胞状领域与未转变基体有明显的界面，基体成分在界面处突变且晶体取向也往往有改变。不连续脱溶胞核后的生长速度是较快的。

### 不形核方式分解（调幅分解）

#### 调幅分解
调幅分解是自发的脱溶过程，它不需形核，而是通过溶质原子的上坡扩散形成结构相同而成分呈周期性波动的纳米尺度共格微畴，以连续变化的溶质富集区与贫化区彼此交替地均匀分布于整体中。图 8-6（a）表示调幅分解时其浓度变化的特点，图 8-6（b）表示形核-长大方式的浓度情况以作对比。
调幅分解早期，微畴之间呈共格，不存在相界面，只有浓度梯度，随后逐步增加幅度，形成亚稳态的调幅结构；在条件充分时，最终可形成平衡成分的脱溶相。调幅分解的实质是原子的[[02-Areas/材料科学/03_扩散/03_扩散的热力学分析#上坡扩散（逆向扩散）|上坡扩散]]。

![两种转变方式的成分变化情况示意图](<./_attachments/图8-6_两种转变方式的成分变化情况示意图.png>)

*图 8-6 两种转变方式的成分变化情况示意图。*

#### 调幅分解的热力学与分析

##### 溶解间隙相图和调幅分解
溶解间隙可以出现在某一单相区内，表示该单相固溶区在溶解间隙内分解为成分不同而结构相同的两相：

$$
\alpha\rightarrow\alpha_1+\alpha_2
$$

如图 8-7，分别为自由能成分曲线和具有溶解度间隙的相图。

![自由能成分曲线和具有溶解度间隙的相图](<./_attachments/图8-7_自由能成分曲线和具有溶解度间隙的相图.png>)

*图 8-7 自由能成分曲线和具有溶解度间隙的相图。*

由自由能成分曲线可知，两个极小值点之间为热力学不稳定区，该区域内的任何成分固相都会分解为两个成分分别对应于两个极小值的相：

1. 在拐点轨迹内，通过调幅分解自发地分解为成分不同的两个固相。
2. 在拐点轨迹外侧，通过形核-长大方式，克服新相形成的能垒，分解为两相。

##### 调幅分解的热力学条件
1. 母相具有溶解度间隙。
2. 固溶体母相的成分位于特定温度下自由能-成分曲线两拐点之间，即：

$$
\frac{d^2G}{dX^2}<0
$$

##### 调幅分解的阻力
1. **梯度能**：富 A 和富 B 区之间成分是连续变化的，引起能量增加，这能量的大小与成分的梯度有关，故称为梯度能。
2. **应变能**：成分起伏会引起固溶体点阵常数 $α$ 的变化，但为了保持点阵共格，会产生应变变化能，这部分能量称为应变能。

#### 调幅分解的产物形貌与性能
调幅分解的产物可以形成排列规则的编织板条组织或品状分布的组织等。新相与母相始终保持共格关系，具有良好的韧性以及某些优异的物理性能。

## 脱溶过程的亚稳相（以 Al-4.5%Cu 合金为例）
过饱和[[02-Areas/材料科学/01_固体结构/05_合金相结构#固溶体|固溶体]]脱溶分解过程是复杂多样的，因成分、温度、应力状态及加工处理条件等因素而异，通常不直接析出平衡相，而是通过亚稳态的过渡相逐步演变过来。对于形核-长大型脱溶，也往往是分成几个阶段发展的，这里以典型的 Al-4.5%Cu 合金为例来分析。
Al-4.5%Cu 合金在室温的平衡组织相应为 $α$ 固溶体和 CuAl$_2$ 金属间化合物（$θ$ 相）。若将合金加热到 540℃，使 $θ$ 相溶入，呈单相 $α$ 固溶体，从这温度快冷（淬水）到室温，可得到单相的过饱和 $α$ 固溶体（称为固溶处理），此时脱溶不发生，为亚稳状态。如再加热到 100～200℃保温（时效处理），则过饱和 $α$ 将发生脱溶分解，并随保温时间增长而形成不同类型的过渡相。
时效初期形成 G.P 区，G.P 区呈圆片状，直径约 8 nm，是沿着基体 ${100}$ 面分布的铜原子富集区。当时效时间延长至 24 h，合金中形成过渡相 $θ''$，$θ''$ 相为圆盘形，直径约 40 nm，厚约 2 nm，其成分接近于 CuAl$_2$，为四方结构，与基体的晶胞一致，故 $θ''$ 与 $α$ 基体保持共格。当时效温度更高或时效时间更长，合金中析出 $θ'$ 相，此时 $θ''$ 逐渐减少而至消失，$θ'$ 为沿 ${100}$ 面析出的较大圆片，它们与基体之间已不能保持共格，为界面位错关系，故 $θ'$ 周围的应变场减弱，合金的硬度开始下降，表明已经过时效了。$θ'$ 也是四方结构，与 $α$ 基体晶胞相差甚大，故与基体不共格，含有平衡相 $θ$ 的 Al-Cu 合金已显著软化。

### 脱溶顺序
过饱和 $α$ 固溶体 → G.P 区 → $θ''$ → $θ'$ → $θ$，其中 G.P 区、$θ''$、$θ'$ 为亚稳定相。

#### G.P 区
G.P 区为圆片状，其厚度为 0.3～0.6 nm，直径约为 8 nm，是沿基体 ${100}$ 面分布的铜原子富集区，点阵与基体 $α$ 相同，并与 $α$ 相完全共格。G.P 区的出现导致晶格出现共格畸变，使 Al-Cu 合金强度增加。
**G.P 区形成的原因**：G.P 区的形核是均匀分布的，其形核率与晶体中非均匀分布的位错无关，而强烈依赖于淬火所保留下来的空位浓度，因为空位能帮助溶质原子迁移。凡是能增加空位浓度的因素均能促进 G.P 区的形成。例如，固溶温度越高、冷却速度越快，则淬火后固溶体保留的空位就越多，有利于增加 G.P 区的数量并使其尺寸变小。

#### $θ''$ 相
$θ''$ 相呈圆盘状，其厚度为 2 nm，直径为 30～40 nm，其成分接近 CuAl$_2$，在母相 ${100}$ 面上形成，具有正方点阵，点阵常数为 $a=b=0.404\,\mathrm{nm}$，$c=0.78\,\mathrm{nm}$，与基体完全共格，但在 $z$ 轴方向因点阵常数不同而产生错配，故在 $θ''$ 相附近形成一个弹性共格应变场。与 G.P 区相比，$θ''$ 相周围会产生更大的共格畸变，强化效果更大。此时合金达到最高的硬度值。

#### $θ'$ 相
$θ'$ 相是沿基体 ${100}$ 面析出的片状脱溶物，具有正方结构，点阵常数为 $a=b=0.404\,\mathrm{nm}$，$c=0.58\,\mathrm{nm}$，其成分近似于 CuAl$_2$。由于在 $z$ 轴方向错配量太大，所以只能与基体保持局部共格，故在 $θ'$ 相周围的应变场减弱。合金的硬度开始下降，表明已经过时效了。

#### $θ$ 相
$θ$ 相具有正方结构，点阵常数为 $a=b=0.607\,\mathrm{nm}$，$c=0.487\,\mathrm{nm}$。这种平衡沉淀相与基体完全失去共格，界面能高，形核功也高，为了降低形核功，往往在晶界处形核。含 $θ$ 相的 Al-Cu 合金已经明显软化。
如时效温度改变或合金成分变化，脱溶过程及形成的过渡相也会发生变化。

### 脱溶分解对性能的影响
脱溶分解对材料的力学性能有很大的影响，其作用决定于脱溶相的形态、大小、数量和分布等因素。一般来说，均匀脱溶对性能有利，能起到明显的强化作用，称为“时效强化”或“沉淀强化”；而局部脱溶，尤其是沿着晶界析出（包括不连续脱溶导致的胞状析出），往往对性能有害，使材料塑性下降，呈现脆化，强度也因此下降。

![不同 Cu 含量的 Al-Cu 合金经固溶处理后在 130℃时效不同时间后的硬度变化曲线](<./_attachments/图8-8_不同Cu含量的Al-Cu合金经固溶处理后在130℃时效不同时间后的硬度变化曲线.png>)

*图 8-8 不同 Cu 含量的 Al-Cu 合金经固溶处理后在 130℃时效不同时间后的硬度变化曲线。*

图 8-8 所示是含 Cu 量为 2.0%～4.5% 的 4 种 Al-Cu 合金经固溶处理后在 130℃时效不同时间的硬度变化曲线。可见，含 Cu 量为 4.0% 或 4.5% 的合金在短时效后即形成 G.P 区，硬度不断提高，而在 $θ''$ 相充分析出时达到最高硬度，继续在 130℃时效则 $θ'$ 相的大量形成使硬度下降。对于含 Cu 量较低的合金（质量分数 $w(\mathrm{Cu})=3.0\%$），脱溶相数量减少，故硬度提高较缓慢，所能达到的峰值也较低。至于含 Cu 量降低到 2% 时，析出量少且很快就转为 $θ'$ 相，时效硬化作用甚弱。
以上情况进一步表明，在 Al-Cu 合金中，$θ''$ 相起主要强化作用，这不仅是因为其高密度且细小弥散分布，更由于其共格弹性应变场增至最大、形成衔接一片，对位错运动有很大的阻碍作用。
时效初期电子散射几率增加，电阻上升；过时效基体中溶质原子贫化，电阻下降。磁性也因时效而变化。软磁材料由于脱溶相阻碍磁畴壁移动，磁导率下降；硬磁材料脱溶相的弥散度越大，反迁移越困难，矫顽力越大，剩磁也越大。调幅分解对合金的磁学性能的影响也是明显的。

### 不同温度时效硬化曲线的区别分析

![不同的 Al-Cu 合金在 130℃及 190℃时效硬化曲线](<./_attachments/图8-9_不同Al-Cu合金在130℃及190℃时效硬化曲线.png>)

*图 8-9 不同的 Al-Cu 合金在 130℃及 190℃时效硬化曲线。*

1. **130℃时效**：G.P 区的形成使合金的硬度增加；长时间时效，G.P 区溶解，$θ''$ 的形成仍使硬度继续增加；当 $θ''$ 溶解而全部转变为 $θ'$ 时，硬度开始下降。
2. **190℃时效**：没有 G.P 区；4.0% 及 4.5%Cu 的合金由于 $θ''$ 而硬化，当 $θ''$ 溶解而全部转变为 $θ'$，则硬度开始下降；2.0% 及 3.0%Cu 的合金则由于细小的 $θ'$ 而使硬度上升，达到极值后，由于 $θ'$ 粗化而使硬度下降。

### 回归现象
有些铝铜合金时效强化后加热到稍高的温度（低于平衡相或过渡相溶度线）短时间保温后迅速冷却，时效硬化效果基本消失，硬度和塑性基本上恢复到固溶处理状态。

### 注意
脱溶不仅对材料力学性能产生影响，同时对材料的物理性能有一定的影响：

1. 均匀脱溶对性能有利，局部脱溶对性能有害。
2. 脱溶能改变材料的物理性能。
3. 调幅分解能使材料硬度、强度提高。

## 时效硬化机制
时效硬化是位错与析出相互作用的结果，位错与析出相存在 3 种交互作用机制。

### 内应力强化
脱溶相与母相的晶体结构和点阵常数不同，二者保持共格关系时必将在析出相周围产生不均匀应力场。该应力场与位错应力场作用，影响位错的运动，使合金的强度提高。内应力强化随析出相增多而增强。

### 位错切过析出相颗粒
如果析出相的硬度与基体的硬度相当或低于基体相，柏氏矢量为 $b$ 的位错线将强行切过析出相，结果使析出相变成错开原子间距整数倍的两部分（见图 8-10），额外增加了部分界面能，因而引起强化。强化效果与析出相体积分数和尺寸有关。析出相体积分数一定时，析出相颗粒尺寸越大，强化效果越显著；析出相尺寸一定时，体积分数越大，强化效果越好。

![位错切过第二相颗粒示意图](<./_attachments/图8-10_位错切过第二相颗粒示意图.png>)

*图 8-10 位错切过第二相颗粒示意图。*

### 位错绕过析出相颗粒
如果位错运动遇到很硬的析出相，将无法切过，此类错过析出相的机制，称为奥罗万机制。位错遇到析出相受阻，远离析出相的位错线段像弹性橡皮筋一样继续向前运动，而且任何一段位错线的运动方向都与该段位错线的切向垂直。一根位错线的方向是固定的，这样就使得 A 和 B 段（如图 8-11 所示）位错逐步靠近，最后因 A 和 B 处位错线方向相反而抵消，留下一个环绕析出相的位错环，其余部分恢复原态继续向前运动。按奥罗万机制位错实现了增值，合金得到强化。
强化效果也与析出相尺寸、体积分数和弥散程度有关。析出相越细小，越弥散分布，体积分数越大，强化效果越显著。

![奥罗万机制示意图](<./_attachments/图8-11_奥罗万机制示意图.png>)

*图 8-11 奥罗万机制示意图。*

## 关系链接

<!-- BEGIN CODEX MANAGED: RELATION LINKS -->
- 同层条目：[[02-Areas/材料科学/08_固态相变/01_固态相变的特点及分类.md|固态相变的特点及分类]]、[[02-Areas/材料科学/08_固态相变/03_马氏体转变.md|马氏体转变]]、[[02-Areas/材料科学/08_固态相变/05_珠光体转变.md|珠光体转变]]
- 跨域关联：[[02-Areas/材料科学/03_扩散/01_扩散及其分类.md|扩散及其分类]]、[[02-Areas/材料科学/01_固体结构/05_合金相结构.md|合金相结构]]、[[02-Areas/材料科学/05_单组元相图及纯晶体的凝固/01_单元系相变的热力学及相平衡.md|单元系相变的热力学及相平衡]]
<!-- END CODEX MANAGED: RELATION LINKS -->

File: 02-Areas/材料科学/08_固态相变/03_马氏体转变.md
# 马氏体转变

## 马氏体及马氏体转变
马氏体（M）是由奥氏体转变成的、C 溶入 $α$-Fe 中形成的过饱和固溶体。现在马氏体型相变的产物统称为“马氏体”。
$W(\mathrm{C})<0.20\%$ 时，$c/a=1$，M 为体心立方结构；$W(\mathrm{C})>0.20\%$ 时，M 为体心正方结构，C% 越高，正方度越大，晶格畸变越严重。
马氏体转变是一类无扩散型的[[02-Areas/材料科学/08_固态相变/01_固态相变的特点及分类#固态相变|固态相变]]。点阵重构来不及按[[02-Areas/材料科学/03_扩散/01_扩散及其分类#扩散的基本概念|扩散]]的方式进行，而是通过切变共格的形式完成的相变。相变产物称为马氏体，马氏体为亚稳相。将钢加热至奥氏体后快速冷却，所形成的是高硬度的针片状组织。

## 马氏体转变的特征

### 无扩散相变
因转变温度 T 低，原子活动能力很低，所以转变是在无扩散的条件下进行的，新相 M 和母相 $γ$（奥氏体）具有完全相同的化学成分。

### 切变共格性与表面浮凸现象
切变性：马氏体转变是晶格切变过程，在切变过程中完成晶格重组，由面心立方晶格变成体心立方晶格。同时，光滑的试样表面必然能观察到切变留下的宏观证据，即表面浮凸。
共格性：马氏体转变时，新相与母相的点阵间保持了共格关系，即相界面上的原子既属于马氏体又属于奥氏体。而且整个界面是互相牵制的，这种界面叫“切变共格界面”。[[02-Areas/材料科学/02_晶体缺陷/04_面缺陷#共格相界|共格关系]]破坏，则马氏体停止生长。

### 严格的位向关系和惯习面
由于 M 转变时新相和母相始终保持切变共格，因此 M 转变后新相与母相之间存在确定的位向关系，即奥氏体与马氏体之间存在三种取向关系。新相与母相之间有惯习面。

#### 奥氏体与马氏体之间存在三种取向关系
1. **K-S 关系**：
   $$
   \{111\}_\gamma\parallel\{110\}_M；\qquad \langle110\rangle_\gamma\parallel\langle111\rangle_M
   $$
   由于 3 个奥氏体 $⟨110⟩_\gamma$ 方向上可能有 6 种不同的马氏体取向，而奥氏体的 ${111}_\gamma$ 晶面族中又有 4 种晶面，从而马氏体共 24 种取向（变体）。

2. **西山关系**：
   $$
   \{111\}_\gamma\parallel\{110\}_M；\qquad \langle112\rangle_\gamma\parallel\langle110\rangle_M
   $$
   按西山关系，在每个 ${111}_\gamma$ 面上马氏体可能有 3 种取向，故马氏体共有 12 种取向（变体）。

3. **G-T 关系**：和 K-S 关系略有偏差：
   $$
   \{111\}_\gamma\parallel\{110\}_M\text{，相差 }1^\circ
   $$
   $$
   \langle110\rangle_\gamma\parallel\langle111\rangle_M\text{，相差 }2^\circ
   $$

### 在一定温度范围内进行
M 转变是 T 的函数，即随 T 降低，转变量增大。T 一旦停止降低，M 转变立即停止。

### M 转变具有不完全性
M 转变不能进行到底，总有一部分保留下来。这种在 M 转变过程中被保留下来的 A，叫残余 A（奥氏体）。
马氏体转变的不彻底性表现在两个方面：

1. 在 Ms～Mf 之间某个温度等温时，马氏体转变量迅速达到最大值，延长等温时间，马氏体量不发生变化。必须继续降温，马氏体相变才能得以继续进行，马氏体转变量增加。即马氏体的变温转变，其转变量是温度的函数，与等温时间无关。
2. 一般情况下，即使冷却到 Mf 点以下也得不到 100% 马氏体，仍保留部分未转变的过冷奥氏体，称为残余奥氏体。

### 转变速度极快
形成一片 M 只需 $10^{-7}$ 秒，瞬间形成，瞬间长大，一旦形成，不再生长。

### 马氏体转变具有可逆性
在某些合金中马氏体转变是可逆的，如 Ni-Ti 合金、Fe-Ni 合金等。

### 热弹性马氏体与应力弹性马氏体
**热弹性马氏体**：当温度达到 Ms 以下时，随着温度的下降或上升，马氏体可以同步连续长大或缩小。冷却停止，马氏体转变也停止；若连续加热，则马氏体连续缩小，直至回到高温。
**应力弹性马氏体**：应力增大，马氏体转变量增加；应力减小，马氏体转变量减少；若应力取消，则马氏体回到高温相。

## 马氏体的形态与性能

### 片状马氏体
片状马氏体由高碳钢淬火所得，光学显微镜下呈针状或竹叶状。立体形状为双凸透镜状。先大后小不能穿过，M 的大小取决于 A 晶粒大小。

### 板条状马氏体
板条状马氏体由低碳钢淬火所得，光镜下呈板条状，是低碳钢中的马氏体形貌。
立体形态为椭圆截面的柱状晶体，M 条细而长，一束平行分布并成一定角度。电镜下，M 内存在大量位错亚结构，又叫[[02-Areas/材料科学/02_晶体缺陷/03_线缺陷#位错密度|位错]] M。
性能：强而韧。因为形成温度较高（>200℃），条内有高密度位错，条与条成小角度界面。

### 片状马氏体与板条状马氏体的比较
**表 8-4 片状马氏体与板条状马氏体的比较**

| 类型 | 金相组织 | 立体形貌 | 亚结构 | 力学性能 |
|---|---|---|---|---|
| 片状马氏体 | 最先生成的马氏体针贯穿奥氏体晶粒，后生成者逐渐变小。片间互不平行。$C\%>1.4\%$ 者有中脊。 | 双凸透镜状 | 马氏体中部有大量孪晶，边部有位错；中脊是精细孪晶。 | 硬而脆 |
| 板条马氏体 | 原奥氏体晶粒分为若干块，每块由若干板条束组成，每个板条束由许多平行板条马氏体组成。 | 具有椭圆形截面的长柱状 | 马氏体内部有高密度的位错，形成位错胞。 | 强而韧 |

### M 显著的性能特点
高硬度；高强度。其强度主要取决于碳的质量分数。

### M 高强高硬的原因
1. **相变强化**：马氏体转变时，不均匀切变及界面附近的塑性变形在 M 晶内造成大量的位错、孪晶缺陷，提高 M 强度，强化本质与相变强化相同。
2. **固溶强化**：过饱和碳原子溶入马氏体间隙引起强烈点阵畸变，形成以碳原子为中心的应力场，与位错发生交互作用，使碳原子钉扎位错。
3. **时效强化**：碳原子在位错及其他晶体缺陷处偏聚或碳化物析出，使位错运动困难，提高 M 强度。
4. **晶界强化**：板条马氏体细小，相界面增多，阻碍位错运动，提高 M 强度。

## 马氏体形态及亚结构的影响因素

### 碳含量
对于铁碳合金，碳的质量分数在 0.3% 以下为板条状马氏体；1.0% 以上为片状马氏体；0.3%～1.0% 之间为混合马氏体。

### 马氏体形成温度
随形成温度的降低，马氏体形态将按照板条状-块状-片状-薄片的顺序转化，亚结构则由位错逐步转化为孪晶。

### 奥氏体层错能
一般来说，奥氏体的层错能越低，越趋向于形成孪晶型马氏体。

### 奥氏体与马氏体的强度
马氏体相变温度，奥氏体和马氏体的屈服强度均较低时，有利于形成板条马氏体；若奥氏体和马氏体的强度均很高，只能获得片状马氏体。

### 滑移与孪生变形的临界分切应力
滑移和[[02-Areas/材料科学/04_变形与回复再结晶/02_晶体的塑性变形#孪生变形|孪生变形]]的临界分切应力均随温度上升而下降，而在较高温度下，滑移变形时的临界分切应力小，易形成位错型马氏体；转变温度较低时，相对来说孪生变形容易，则得到孪晶型马氏体；两种临界分切应力差别不大时，形成两种马氏体的混合组织。

## 马氏体转变起始温度（Ms）及其影响因素

### 物理意义
奥氏体和马氏体两相自由能达到相变所需最小驱动力时的温度。

### 影响 Ms 点的因素
1. **奥氏体的化学成分**：随碳的质量分数增加，Ms 和 Mf（马氏体转变终了温度）都下降，但碳的质量分数小于 0.6% 时，Mf 下降更显著；除 Al 和 Co 提高 Ms 点外，其他合金元素均不同程度降低 Ms 点。
2. **奥氏体化条件**：完全奥氏体化时，提高加热温度和延长保温时间将使 Ms 点升高；不完全奥氏体化时则相反。
3. **淬火冷却速度**：一般冷速下不影响 Ms 点，冷速超过一定值时，Ms 点迅速升高；继续增加冷速，Ms 点不再发生变化。
4. **弹性应力**：单向弹性拉应力或压应力提高 Ms 点，多向应力则阻碍马氏体形成，降低 Ms 点。
5. **外加磁场**：外加磁场将诱发马氏体相变，使 Ms 点升高。
6. **中间组织转变**：如果冷却速度达不到要求，过冷奥氏体可能发生了部分其他相变，如[[02-Areas/材料科学/08_固态相变/05_珠光体转变#珠光体转变|珠光体]]或[[02-Areas/材料科学/08_固态相变/04_贝氏体转变#贝氏体转变|贝氏体]]转变。这些相变会使剩余过冷奥氏体中碳的质量分数发生变化，导致剩余过冷奥氏体的 Ms 点发生相应的变化。

### 注意
马氏体转变是一类非扩散型的固态相变，其转变产物（马氏体）通常为亚稳相。马氏体转变的主要特点是无扩散过程，原子协同作小范围位移，以类似于孪生的切变方式形成亚稳态的新相（马氏体），新旧相化学成分不变并具有共格关系。

## 关系链接

<!-- BEGIN CODEX MANAGED: RELATION LINKS -->
- 同层条目：[[02-Areas/材料科学/08_固态相变/01_固态相变的特点及分类.md|固态相变的特点及分类]]、[[02-Areas/材料科学/08_固态相变/04_贝氏体转变.md|贝氏体转变]]、[[02-Areas/材料科学/08_固态相变/05_珠光体转变.md|珠光体转变]]
- 跨域关联：[[02-Areas/材料科学/06_二元相图与合金的凝固/04_铁碳相图.md|铁碳相图]]、[[02-Areas/材料科学/03_扩散/01_扩散及其分类.md|扩散及其分类]]、[[02-Areas/材料科学/04_变形与回复再结晶/02_晶体的塑性变形.md|晶体的塑性变形]]
<!-- END CODEX MANAGED: RELATION LINKS -->

File: 02-Areas/材料科学/08_固态相变/04_贝氏体转变.md
# 贝氏体转变
贝氏体组织原先是对钢中过冷奥氏体在中温范围转变成的亚稳产物而称的。贝氏体的光学组织形貌与其形成温度有关，在较高温度形成的呈羽毛状；温度低时则呈针状。于是把前者称为上贝氏体，后者称为下贝氏体。

## 钢中贝氏体转变特征
将钢加热到奥氏体温度范围使之形成奥氏体，然后快速冷却到不同温度保持等温，测定过冷奥氏体在不同温度的转变开始点和转变结束点，以及转变产物类型，就可作出其转变温度-转变时间-转变产物的等温转变曲线，简称 T-T-T 曲线，如图 8-13。
在 A1 以下较高温度范围发生[[02-Areas/材料科学/08_固态相变/05_珠光体转变#珠光体转变|珠光体转变]]，随着等温温度下降，珠光体转变速度加快，形成的珠光体越细密（称为索氏体、屈氏体）；到达最快转变（曲线鼻端）后，转变速度又变慢，即是贝氏体转变范围；当温度更低达到 Ms 点，则开始发生[[02-Areas/材料科学/08_固态相变/03_马氏体转变#马氏体转变|马氏体转变]]，其转变随着温度下降而增加，为变温形成。碳钢的 T-T-T 曲线呈 C 字形，故也称 C 曲线。

![钢的等温转变曲线](<./_attachments/图8-13_钢的等温转变曲线.png>)

*图 8-13 钢的等温转变曲线。*

## 贝氏体转变的基本特征
1. 贝氏体转变发生于过冷奥氏体的中温转变区域，转变前有一段孕育期，孕育期长短与钢种及转变温度有关。贝氏体转变往往不能进行完全，转变温度越低则转变越不完全，未转变的奥氏体在随后冷却时形成马氏体或保留为残余奥氏体。
2. 贝氏体转变是形核和长大方式，转变过程中可存在碳原子在奥氏体中的[[02-Areas/材料科学/03_扩散/01_扩散及其分类#扩散的基本概念|扩散]]（其扩散速率对贝氏体转变速率及生成的组织形态都有影响）、铁的自扩散及晶格切变。在不同转变温度起主导作用的因素不同，故形成不同类型的贝氏体。
3. 钢中贝氏体是铁素体和碳化物组成的两相组织，随转变温度改变和化学成分不同，贝氏体的形貌有变化。贝氏体中铁素体与母相奥氏体之间有一定的取向关系；铁素体与碳化物之间一般也存在取向关系。

## 贝氏体的性能特点
随等温温度下降，钢的强度 $σ_s$ 和 $σ_b$ 都逐步提高。这是由于铁素体组织更细，所含[[02-Areas/材料科学/02_晶体缺陷/03_线缺陷#位错密度|位错密度]]更高，且碳化物的形态、密度也在变化，由上贝氏体中呈条状分布于铁素体板条之间改变为细小弥散分布于铁素体内部，强化作用增大。
上贝氏体的断裂塑性也低于下贝氏体，因为塑性也主要与铁素体和碳化物有关，上贝氏体条间分布着细长条状的碳化物，这种组织不均匀性使形变不均匀，条间易于开裂造成过早断裂。由于韧性是强度和塑性的综合作用结果，故上贝氏体的韧性也较下贝氏体差。
但上贝氏体的性能还与钢的含碳量有关，含碳量低的钢其上贝氏体组织可有较好的塑性和韧性，其综合力学性能是良好的，且加入合金元素后上贝氏体可在连续冷却中形成，不像下贝氏体必须通过等温处理，因此低碳合金的贝氏体结构钢近年来得到开发和应用，而下贝氏体组织主要用于要求高硬度、强度和韧性的工、模具制造中。

## 影响贝氏体性能的因素

### 铁素体的影响
贝氏体中，$α$ 相条状或针状比块状的具有较高的硬度和强度。随变温度下降，贝氏体中的 $α$ 相由块状向条状、针状或片状转化。贝氏体中 $α$ 相晶粒（或亚晶粒）越小，强度越高，韧性不但不降低，甚至还有所提高。

### 渗碳体的影响
在渗碳体尺寸大小相同的情况下，贝氏体中渗碳体数量越多，硬度和强度越高，韧性、塑性越低。渗碳体的数量主要决定于钢中的碳含量。当钢的成分一定时，随着转变温度的降低，渗碳体的尺寸减小，数量增多，硬度和强度增高，但韧性和塑性降低较少。
对于贝氏体来说，一般渗碳体是粒状的韧性较高，细小片状的强度较高，断续杆状或层状的脆性较大，而当渗碳体等向均匀弥散分布时强度、韧性都较高。

### 其他相的影响
与贝氏体相比，残余奥氏体是软相。如果贝氏体中含有少量奥氏体且其均匀分布时，强度降低较少，而且可以提高韧性和塑性。而当奥氏体含量较多时，虽然会提高钢的塑性和韧性，但会降低钢的强度，特别是会降低钢的屈服强度和疲劳强度。
当贝氏体处理后有板条马氏体存在时，会使钢的硬度强度增高性稍有降低或不降低。
当马氏体为片状时，回火析出的碳化物沿原奥氏体或马氏体晶界分布则会降低钢的冲击韧性。
由于贝氏体处理的冷却速度较小，在贝氏体形成之前，有可能发生珠光体转变，转变的产物通常是铁素体或铁素体加珠光体。与下贝氏体相比，会明显降低钢的硬度和强度；如果是索氏体或屈氏体，则对钢的硬度、强度降低较少。

### 上、下贝氏体的比较
**表 8-5 上、下贝氏体的比较**

| 对比内容 | 上贝氏体 | 下贝氏体 |
|---|---|---|
| 形成温度不同 | 550～350℃ | 350～230℃ |
| 组织形态不同 | 羽毛状 | 针状 |
| 组成物不完全相同 | 碳素体+碳化物（Fe$_3$C） | 碳素体（过饱和）+碳化物（Fe$_3$C） |
| 组成物形态不同 | 铁素体呈条状，碳化物在铁素体条间呈断续的断杆状 | 铁素体呈针状，碳化物与铁素体的长轴成 55～60°，呈点状有规律分布 |
| 性能不同 | 强韧性差 | 综合力学性能好 |

## 关系链接

<!-- BEGIN CODEX MANAGED: RELATION LINKS -->
- 同层条目：[[02-Areas/材料科学/08_固态相变/01_固态相变的特点及分类.md|固态相变的特点及分类]]、[[02-Areas/材料科学/08_固态相变/03_马氏体转变.md|马氏体转变]]、[[02-Areas/材料科学/08_固态相变/05_珠光体转变.md|珠光体转变]]
- 跨域关联：[[02-Areas/材料科学/06_二元相图与合金的凝固/04_铁碳相图.md|铁碳相图]]、[[02-Areas/材料科学/03_扩散/01_扩散及其分类.md|扩散及其分类]]、[[02-Areas/材料科学/04_变形与回复再结晶/03_回复与再结晶.md|回复与再结晶]]
<!-- END CODEX MANAGED: RELATION LINKS -->

File: 02-Areas/材料科学/08_固态相变/05_珠光体转变.md
# 珠光体转变
共析碳钢 A 在 A1 温度以下时，将发生共析转变 $A\rightarrow\alpha+\mathrm{Fe}_3\mathrm{C}$，腐蚀后，在显微镜下观察呈现珠光体形态，称之为珠光体。在 $A\rightarrow P$ 的过程中，既有成分的改变，也有晶体结构的变化。在连续冷却条件下，冷却速度越快，则过冷度越大，片层间距越小（P、S、T 都属于 F+$\mathrm{Fe}_3\mathrm{C}$ 片层间的机械混合物，即片状珠光体 P）。

## 钢的共析转变特征
1. 珠光体的形成包含着两个同时进行的过程：一个是通过碳的[[02-Areas/材料科学/03_扩散/01_扩散及其分类#扩散的基本概念|扩散]]生成高碳的渗碳体和低碳的铁素体；另一个是晶体点阵的重构。
2. 珠光体一般都是在晶界形核，然后向晶内推进；在原始[[02-Areas/材料科学/06_二元相图与合金的凝固/04_铁碳相图#2. 钢中的平衡组织|奥氏体]]晶粒内的一个珠光体块，常常分成许多取向不同的胞块。
3. 钢中常用的合金元素，一般都推迟珠光体转变，使恒温转变曲线的鼻尖向右移动，从而增加钢的淬透性。
4. 转变温度越低，珠光体转变越快，晶粒越小。
5. $\mathrm{Fe}_3\mathrm{C}$ 的继续生长是碳从 $γ$-Fe 通过 $α$-Fe 扩散到 $\mathrm{Fe}_3\mathrm{C}$ 的前沿，当然其中也有 Fe 的扩散。

## 珠光体转变的形核和长大过程
如图 8-14，珠光体一般在原奥氏体晶界形核，形核时首先在 A 晶界上形成 C$_m$ 核心，然后再形成 F 核心，随后再交替形成 F+C$_m$ 的新的核心，并向 A 内部长大。一个 A 晶内形成多个不平行的 P 团区，直至长满整个 A 晶粒。
一方面，这是由于晶界是不均匀形核的部位，可以降低界面能项，从而降低形核功；另一方面，奥氏体晶界可以富集碳，因而渗碳体容易形成。渗碳体在晶界形成后，在渗碳体-奥氏体界面处的碳贫乏，因而形成铁素体相，这样形成的渗碳体+铁素体便构成了珠光体的晶核。

![珠光体形核长大过程示意图](<./_attachments/图8-14_珠光体形核长大过程示意图.png>)

*图 8-14 珠光体形核长大过程示意图。*

## 珠光体的组织特点及力学性能

### 片层状珠光体
珠光体有粒状和片层状两种。对于片状 P，强度和硬度高，由于 C$_m$ 的割裂作用，因而片间距越小，性能越好。
原因：

1. 这是由于珠光体的基体相是铁素体，软韧相，主要靠渗碳体片分散其中来强化。渗碳体的强化作用并不是依靠本身的高硬度，而是依靠相界面强化。渗碳体与铁素体的相界面增加了[[02-Areas/材料科学/02_晶体缺陷/03_线缺陷#位错的滑移|位错运动]]的阻力，因而提高了强度和硬度。
2. 渗碳体片越厚，则片间距越大，相界面面积越小，强化作用越小。同时，渗碳体片越厚，越不易变形而易脆裂，形成大量微裂纹，降低塑性和韧性。所以，珠光体的片层间距越大，则强度越低，塑性越差。反之，渗碳体片越薄，越容易随同铁素体一起变形而不脆裂，而且相界面面积越大，对位错运动的阻力越大，强度越高。

### 粒状珠光体形成机制与力学性能
1. 过冷奥氏体直接分解成粒状珠光体。
2. 片状珠光体球化退火形成粒状珠光体。
球化退火：使钢中碳化物球状化的热处理工艺称为球化退火。
与片状珠光体相比，在相同成分条件下，粒状珠光体的强度、硬度稍低，塑性、韧性较高。主要原因是：渗碳体呈粒状时，铁素体与渗碳体的相界面减少，强度硬度下降；在连续的铁素体上分布粒状渗碳体的情况下，对位错运动的阻碍作用减小，塑性提高。
粒状珠光体的力学性能与粒状渗碳体的形态、大小、分布有关。成分相同时，渗碳体颗粒越小，分布越均匀，强度越高，韧性越好。

## 影响珠光体转变速度的因素

### 外因
1. **奥氏体化温度和保温时间**：奥氏体化温度低、保温时间短，均加速珠光体转变。相反，提高加热温度或延长保温时间则推迟珠光体转变。
2. **奥氏体晶粒度**：奥氏体晶粒越细小，单位体积内晶界面积越大，珠光体形核部位越多，加快珠光体转变。
3. **塑性变形与压力**：拉应力促进珠光体转变，而压应力抑制珠光体转变。

### 内因
1. **碳的质量分数**：对于亚共析钢，随着奥氏体中碳的质量分数增加，先共析铁素体的析出速度减慢，珠光体转变的孕育期增长，转变速度也随之减慢。对于过共析钢，随着奥氏体中碳的质量分数增加，珠光体转变速度加快。
2. **合金元素**：除 Co 外，其余合金元素均减慢珠光体转变。
3. **原始组织**：原始组织粗大，奥氏体化时未溶解碳化物多，均匀化程度低，有利于加快珠光体转变。

## 贝氏体转变、珠光体转变和马氏体转变的比较
**表 8-6 贝氏体转变、珠光体转变和马氏体转变的比较**

| 对比内容 | 珠光体转变 | 贝氏体转变（以上贝氏体、下贝氏体为例） | 马氏体转变 |
|---|---|---|---|
| 形成温度 | 高温区域 | 中温区域 | 低温区域 |
| 转变过程及领先相 | 形核与长大为领先相 | 形核与长大相为领先相 | 形核与长大 |
| 转变时的共格性 | 无共格性 | 有切变共格性产生表面浮凸 | 有切变共格性产生表面浮凸 |
| 转变时点阵切变 | 无 | 有 | 有 |
| 转变时的扩散性 | 铁、碳原子均可扩散 | 碳原子扩散，铁原子不扩散 | 铁、碳原子均无扩散 |
| 转变时碳原子扩散的大约距离 | >10 | 0-10 | 0 |
| 合金元素的分布 | 通过扩散重新分布 | 合金元素不扩散 | 合金元素不扩散 |
| 等温转变的完全性 | 可以完全转变 | 有的可以完全转变，有的不能完全转变 | 不可能完全转变 |
| 转变产物的组织 | $γ\rightarrowα+\mathrm{Fe}_3\mathrm{C}$ | 上贝氏体 | 最典型的两种是板条状和片状 |
| 转变产物的硬度 | 低 | 下贝氏体 | 高 |

## 关系链接

<!-- BEGIN CODEX MANAGED: RELATION LINKS -->
- 同层条目：[[02-Areas/材料科学/08_固态相变/01_固态相变的特点及分类.md|固态相变的特点及分类]]、[[02-Areas/材料科学/08_固态相变/03_马氏体转变.md|马氏体转变]]、[[02-Areas/材料科学/08_固态相变/04_贝氏体转变.md|贝氏体转变]]
- 跨域关联：[[02-Areas/材料科学/06_二元相图与合金的凝固/04_铁碳相图.md|铁碳相图]]、[[02-Areas/材料科学/03_扩散/01_扩散及其分类.md|扩散及其分类]]、[[02-Areas/材料科学/07_三元相图/01_三元相图基本知识.md|三元相图基本知识]]
<!-- END CODEX MANAGED: RELATION LINKS -->
