Repository: youyuaeiou-netizen/ResearchKB

# ObsUI

ObsUI 是运行在 Windows 本机的科研工作台，将目标日程、文献阅读、知识仓库、AI 对话和设备状态集中在同一个界面。ResearchKB 知识库与自动化也保留在这个仓库中，供工作台使用。
*目标月历实机截图；使用全新浏览器中的示例任务，不含个人文献、网络地址或账号数据。*

## ObsUI 能做什么

- **目标与月历：** 管理任务、截止时间和完成状态；在月历中选择日期查看详情，通过“新增日程”创建任务。
- **文献工作台：** 扫描本地 PDF，结合 Zotero 条目整理文献，进行重复检查、阅读和本地模型辅助翻译；写入 Zotero 前由用户确认。
- **仓库与笔记：** 浏览 Git 仓库、素材目录和 Obsidian Vault；查看或编辑 Markdown，并用关系图谱探索仓库、目录及笔记之间的联系。
- **H.D.D 对话：** 在受控知识范围内调用 Codex CLI、本机 Ollama 或受信任的其他 CLI；模型和思考强度按实际能力选择。
- **本机状态：** 显示硬件传感器、网络、天气和 Codex 额度；可选接入 HWiNFO、Zotero、Ollama 等本机程序，缺失数据会标为不可用。
- **设置与数据：** 管理工作台外观、启动应用和本地模型；项目与任务保存在浏览器本地，可导出和导入 JSON。

## 启动 ObsUI

```powershell
Set-Location apps\ObsUI
pnpm install --frozen-lockfile
pnpm dev
```

打开 `http://127.0.0.1:5173/?ui=tab-v2`。应用源码和配置说明见 [ObsUI 说明](apps/ObsUI/README.md)，跨电脑安装与数据恢复见 [Windows 新电脑迁移指南](docs/migration-windows.md)。HWiNFO、Ollama、Zotero 及本地模型需要在每台电脑上分别安装或配置；仓库不包含这些程序、模型权重和本机凭据。

## 本仓库包含的内容

- ObsUI 应用源码、测试与界面资源：`apps/ObsUI/`。
- 知识库目录结构与协作规则：`AGENTS.md`、`00-Ideas` 至 `05-Skills`。
- 自动化配置、任务脚本、测试和文档：`.harness/`。
- 知识卡模板与 Schema：`_system/templates`、`_system/schema.md`。
- 可共享的 Obsidian 基础设置：`.obsidian/*.json`。
- 运行 GitHub/X 信号桥接器所需的 MIT 许可 Horizon 源码快照与依赖锁定文件。

本仓库按所有者的跨电脑迁移要求，包含个人知识目录及其附件、ObsUI 当前源码与运行所需资源、已导出的 ObsUI 使用数据和自动化状态。仓库公开可见，提交前须检查凭据与本机配置；运行日志、缓存、依赖、Obsidian 插件二进制及工作区外的 Zotero/PDF 数据不上传。

**换电脑恢复完整工作项目：** 请按 [Windows 新电脑迁移指南](docs/migration-windows.md) 安装依赖、导入 ObsUI 使用数据并配置本机凭据。仅 `git clone` 不会自动恢复浏览器数据库，也不会安装外部软件。

## ResearchKB 知识库与自动化

```powershell
git clone https://github.com/youyuaeiou-netizen/ResearchKB.git
Set-Location ResearchKB
codex
```

在 Codex 中打开本目录即可读取 `AGENTS.md`。任务会从自身位置定位工作区；不要求克隆到特定盘符或用户名目录。

基础任务需要 PowerShell 7 与 Python 3.11+。`Resolve-ResearchKBPython.ps1` 会优先发现 Codex 自带 Python；也可显式设置 `RESEARCHKB_PYTHON` 为 `python.exe` 路径。只有显式使用 `-Codex` 的候选编译才需要本机可用的 `codex` CLI。

```powershell
pwsh -NoLogo -NoProfile -File .harness\tasks\run-knowledge-lifecycle-weekly.ps1 -NoWrite
```

完整的首次离线运行见 [中文快速开始](docs/quickstart-zh.md)，架构和自动流转边界见 [架构说明](docs/architecture.md)。

## 自动化边界

- 不新增计划任务。现有 Horizon 周报任务在周报成功后调用既有 `run-researchkb-weekly.ps1`；该入口依次运行 Curated、基础学习、usage、upgrade 和 Areas 阶段。
- 所有 Horizon 四类动态均可进入候选；不能映射至当前学习主题的内容保留为“扩展探索”，不当作基础科学事实。
- 自动写入仅限 `CODEX MANAGED` 区域和 `02-Areas/_Codex-Auto`；不会覆盖既有人工 Areas、Zotero、PDF 或 `.obsidian`。
- 网络抓取需要有效本地凭据，并受当前 Horizon 配置的预算闸门约束；CI 只使用本地夹具，不发起付费采集。

## 开发与测试

在 Windows PowerShell 7 中执行：

```powershell
python -m pip install -r .harness\requirements-test.txt
python -m unittest discover -s .harness\tests -v
pwsh -NoLogo -NoProfile -File .harness\tasks\run-researchkb-weekly.ps1 -NoWrite
```

使用分支和 Pull Request 提交更改；贡献方式、安全报告和支持渠道见 [CONTRIBUTING.md](CONTRIBUTING.md)、[SECURITY.md](SECURITY.md) 与 [SUPPORT.md](SUPPORT.md)。

## 可选本地集成

Horizon GitHub/X 信号采集需要其独立 Python 环境，且默认不会联网。若确有经审核的来源与相应权限，请先安装 `uv`，再执行：

```powershell
uv sync --project .harness/vendor/Horizon --extra twitter
Copy-Item .harness/secrets/horizon.env.example .harness/secrets/horizon.env
```

仅在 `horizon.env` 中填写可选的 `RESEARCHKB_GITHUB_TOKEN` 与 `APIFY_TOKEN`；该文件被 Git 忽略。运行前先使用 `run-horizon-fetch.ps1` 的默认 dry-run，联网和正式 Vault 写入都需要明确授权。

如需启用本机 Zotero/Obsidian/运行目录，复制并填写 `_system/external_paths.example.json` 为 `_system/external_paths.json`。该本地文件同样不会提交。

## 安全边界

- 自动化默认 dry-run，只能改写带有 `CODEX MANAGED` 标记的区域。
- Zotero Local API 仅只读；不直接修改 Zotero 数据库。
- 采集失败、来源冲突或证据不足时保持 `hold`，而非将候选提升为正式知识。
- `--apply`、归档及任何外部访问都必须获得当前操作者的明确授权。

## 第三方组件

`.harness/vendor/Horizon` 保留其上游 MIT 许可文本。其虚拟环境、数据目录和内部 Git 元数据不会被版本控制。

File: 02-Areas/材料科学/03_扩散/01_扩散及其分类.md
# 扩散及其分类

## 扩散的基本概念

物质迁移可以通过对流和扩散两种方式实现。气体、液体中通常同时存在对流与扩散；固体中没有宏观对流，扩散是原子或分子依靠热振动，从一个平衡位置迁移到另一个位置的物质传输过程。

扩散是固体材料中的重要现象，参与铸件凝固后的均匀化、[[02-Areas/材料科学/08_固态相变/01_固态相变的特点及分类#固态相变|固态相变]]、烧结、表面处理、焊接接头成分调整、蠕变，以及[[02-Areas/材料科学/04_变形与回复再结晶/03_回复与再结晶#回复与再结晶|回复和再结晶]]等过程。研究扩散有两个互补层面：

1. **表象理论**：用扩散通量、浓度梯度和扩散系数描述物质传输的速率和数量。
2. **原子理论**：说明原子通过什么位置、沿什么路径以及以什么热激活过程迁移。

扩散不等于“浓度必然按表观浓度梯度变均匀”。实际结果还取决于化学势、边界条件、相平衡、温度场、应力场、晶体缺陷和扩散路径。

## 扩散的分类

| 分类标准 | 类型 | 定义与辨析 |
|---|---|---|
| 是否发生可观测的组元浓度重新分布 | 自扩散 | 原子在自身元素的晶体点阵中迁移；没有示踪或同位素标记时，宏观成分通常不发生可见变化 |
|  | 互扩散 | 原子进入另一组元的晶体点阵并造成组元重新分布 |
| 相对于浓度梯度的表观方向 | 下坡扩散 | 原子由高浓度处向低浓度处迁移 |
|  | 上坡扩散 | 原子由低浓度处向高浓度处迁移；它可能由化学势梯度与浓度梯度方向相反造成 |
| 是否形成新相 | 原子扩散 | 扩散过程中不出现新的相，主要表现为原子重新分布 |
|  | 反应扩散 | 扩散伴随新相形成，形成中间相、固溶体层或其他反应层 |
| 原子迁移路径 | 体扩散 | 在晶粒内部的晶体点阵中进行的扩散 |
|  | 短路扩散 | 沿表面、晶界、位错等缺陷区域进行的扩散 |

这些分类标准彼此独立，可以同时使用。例如，置换型二元合金中的互扩散可以通过空位机制完成，也可以沿晶界短路进行；上坡或下坡描述的是相对于浓度梯度的表观方向，并不取代对化学势驱动力的判断。

## 如何选择扩散模型

分析扩散问题时，先按以下顺序确定模型：

1. 确认扩散对象、相组成，以及是否存在宏观流动。
2. 明确初始浓度、表面浓度、无穷远浓度、封闭边界或相界面条件。
3. 若温度均匀、相区不变且 D 可视为常数，使用常数 D 的菲克方程解。
4. 若 D 随浓度、相区或扩散路径变化，使用浓度相关的方程、相似变量或 Matano 分析。
5. 若有新相形成或相界面移动，使用[[02-Areas/材料科学/03_扩散/07_反应扩散#定义|反应扩散]]模型，同时考虑相平衡和界面条件。
6. 最后结合[[02-Areas/材料科学/01_固体结构/03_晶体学基础#空间点阵、晶胞与晶体结构|晶体结构]]、[[02-Areas/材料科学/02_晶体缺陷/02_点缺陷#空位、间隙原子与复合缺陷|空位/间隙缺陷]]、晶界和位错判断主导的原子机制。

## 易错点

- 浓度梯度是表观驱动力，真正的热力学驱动力是化学势梯度；两者方向不一定相同。
- “自扩散”和“互扩散”按组元示踪与浓度变化区分；“体扩散”和“短路扩散”按迁移路径区分，不能混为一组概念。
- 反应扩散不是普通菲克扩散的简单延长；新相形成会改变相平衡、边界条件和界面位置。
- 短路路径的局部扩散系数通常较大，但其体积分数小，宏观通量还取决于路径连通性、晶粒尺寸、偏聚和温度。

## 关系链接

<!-- BEGIN CODEX MANAGED: RELATION LINKS -->
- 同层条目：[[02-Areas/材料科学/03_扩散/07_反应扩散.md|反应扩散]]、[[02-Areas/材料科学/03_扩散/06_影响扩散的因素.md|影响扩散的因素]]、[[02-Areas/材料科学/03_扩散/04_扩散的原子理论.md|扩散的原子理论]]
- 跨域关联：[[02-Areas/材料科学/03_扩散/02_菲克定律与扩散方程.md|菲克定律与扩散方程]]、[[02-Areas/材料科学/03_扩散/03_扩散的热力学分析.md|扩散的热力学分析]]、[[02-Areas/材料科学/03_扩散/05_无规则行走与扩散距离.md|无规则行走与扩散距离]]
<!-- END CODEX MANAGED: RELATION LINKS -->

File: 02-Areas/材料科学/03_扩散/02_菲克定律与扩散方程.md
# 菲克定律与扩散方程

## 菲克定律

### 变量、假设与扩散通量

以一维扩散为例，设扩散物质的质量浓度为 $\rho(x,t)$，扩散通量为 $J$，扩散系数为 $D$。当 $\rho$ 的单位为 $\mathrm{kg\,m^{-3}}$ 时：

- $J$ 的单位为 $\mathrm{kg\,m^{-2}\,s^{-1}}$，表示单位时间内通过垂直于扩散方向的单位面积的扩散物质量；
- $D$ 的单位为 $\mathrm{m^2\,s^{-1}}$，表示扩散传输的尺度和速率；
- $x$ 是扩散方向坐标，$t$ 是时间。

菲克定律建立在连续介质近似和局部传输关系上。使用具体解析解前，还要明确几何维数、温度是否均匀、相区是否变化、初始条件、边界条件以及 $D$ 能否视为常数。

### 菲克第一定律：稳态扩散的通量关系

一维形式为

$$
J=-D\frac{\mathrm d\rho}{\mathrm dx}
$$

负号表示扩散通量方向与质量浓度梯度方向相反。当浓度沿 $x$ 方向降低时，$\mathrm d\rho/\mathrm dx<0$，通量沿 $+x$ 方向。该局部关系也可用于非稳态过程，但此时 $J$、$D$ 和梯度都应理解为相应位置和时刻的物理量。

![[diffusion-fick-gradient-flux.svg]]

图：浓度梯度、扩散通量及其方向关系。

稳态扩散要求浓度场不随时间变化，且在给定几何和无源条件下通量沿传输方向保持不变。若 $D$ 随浓度或位置变化，不能把 $D$ 从空间导数中直接提出。

#### 圆柱壁中的稳态扩散

考虑半径为 $r$、长度为 $l$ 的纯铁空心圆筒，可说明圆柱几何下的通量关系。经过足够时间后，筒壁内各点浓度不再随时间变化，单位时间通过筒壁的扩散物质量 $q/t$ 为常数。圆柱侧面积为 $A=2\pi r l$，所以

$$
J=\frac{q}{At}=\frac{q}{2\pi rlt}
$$

与菲克第一定律联立得

$$
-D\frac{\mathrm d\rho}{\mathrm dr}=\frac{q}{2\pi rlt}
$$

即

$$
q=-D(2\pi lt)\frac{\mathrm d\rho}{\mathrm d\ln r}
$$

若 $D$ 与浓度无关，则 $\rho$ 对 $\ln r$ 作图应为直线；曲线关系说明在该温度和成分范围内 $D$ 随碳浓度变化。在 1000 ℃ 条件下，碳质量分数为 $0.15\%$ 时 $D=2.5\times10^{-11}\ \mathrm{m^2\,s^{-1}}$，为 $1.4\%$ 时 $D=7.7\times10^{-11}\ \mathrm{m^2\,s^{-1}}$。

![[diffusion-fig-3-1-concentration-dependent-D.png]]

圆柱稳态扩散中 $\ln r$ 与 $\rho$ 的关系；曲线反映 $D$ 的浓度相关性。

### 菲克第二定律：非稳态扩散的质量守恒

扩散过程中某一点的浓度随时间变化，是因为该点流入和流出的通量不相等。将菲克第一定律代入一维质量守恒方程，得到

$$
\frac{\partial\rho}{\partial t}
=\frac{\partial}{\partial x}
\left(D\frac{\partial\rho}{\partial x}\right)
$$

这是允许 $D$ 随浓度、位置或时间变化的一维形式。只有在 $D$ 为常数时，才可化为

$$
\frac{\partial\rho}{\partial t}
=D\frac{\partial^2\rho}{\partial x^2}
$$

三维、各向同性且 $D$ 为常数时

$$
\frac{\partial\rho}{\partial t}
=D\left(
\frac{\partial^2\rho}{\partial x^2}
+\frac{\partial^2\rho}{\partial y^2}
+\frac{\partial^2\rho}{\partial z^2}
\right)
$$

因此，稳态与非稳态的区别在于浓度是否随时间变化，而不是简单由某一个公式的形式决定。

## 扩散方程的解

不同的初始条件和边界条件会导致不同的浓度分布。以下四类解均以一维、恒温、单相、无对流、常数 $D$ 为基本前提；若题设条件改变，不能直接套用相同的曲线。

### 两端成分不受扩散影响的无限长扩散偶

**物理模型**：两根无限长棒在 $x=0$ 处连接，扩散前右侧质量浓度为 $\rho_1$，左侧为 $\rho_2$，两端足够远，不受扩散影响。

![[diffusion-model-infinite-couple.svg]]

图：无限长扩散偶的两侧区域、连接界面、坐标方向和远端边界。

**基本假设**：一维扩散、恒温、同一相区、$D$ 为常数、无反应和无体积流动。

**初始条件**：

$$
t=0:\quad x>0,\ \rho=\rho_1;
\qquad x<0,\ \rho=\rho_2
$$

**边界条件**：

$$
t\ge 0:\quad \rho(+\infty,t)=\rho_1;
\qquad \rho(-\infty,t)=\rho_2
$$

**扩散方程**：

$$
\frac{\partial\rho}{\partial t}=D\frac{\partial^2\rho}{\partial x^2}
$$

**解析解**为

$$
\rho(x,t)=\frac{\rho_1+\rho_2}{2}
+\frac{\rho_1-\rho_2}{2}
\operatorname{erf}\left(\frac{x}{2\sqrt{Dt}}\right)
$$

**浓度变化规律**：$x=0$ 处 $\operatorname{erf}(0)=0$，所以界面处浓度为 $(\rho_1+\rho_2)/2$；随着 $t$ 增大，初始阶跃被抹平，过渡区宽度按 $\sqrt{Dt}$ 增大，而两端浓度保持不变。

![[diffusion-constant-D-infinite-couple.svg]]

图：两端浓度保持不变的无限扩散偶在不同时间的浓度分布。

**变量与适用范围**：$x$ 为相对于原始界面的距离，$t$ 为扩散时间，$D$ 为常数扩散系数。该解不适用于有限尺寸试样、表面浓度被固定、相界面移动或 $D(\rho)$ 显著变化的情况。

### 一端成分不受扩散影响的半无限扩散体

**物理模型**：$x\ge0$ 的半无限基体初始浓度均为 $\rho_0$，表面 $x=0$ 由远距离渗碳源或渗氮源维持为 $\rho_s$。

![[diffusion-model-semi-infinite.svg]]

图：半无限体的恒定表面浓度边界、内部方向和远端边界。

**基本假设**：一维、恒温、无反应或相变、$D$ 为常数，试样厚度相对于扩散层足够大。

**初始条件**：

$$
t=0,\quad x\ge0:\quad \rho=\rho_0
$$

**边界条件**：

$$
t>0,\quad x=0:\quad \rho=\rho_s;
\qquad x\to\infty:\quad \rho=\rho_0
$$

**扩散方程**：

$$
\frac{\partial\rho}{\partial t}=D\frac{\partial^2\rho}{\partial x^2}
$$

**解析解**为

$$
\rho(x,t)=\rho_s-(\rho_s-\rho_0)
\operatorname{erf}\left(\frac{x}{2\sqrt{Dt}}\right)
$$

**浓度变化规律**：表面浓度保持为 $\rho_s$，远处仍为 $\rho_0$；随时间增加，浓度梯度向内部推进，任一固定浓度的位置满足 $x\propto\sqrt{Dt}$。同一扩散体系达到同一浓度效果时，通常有

$$
D_1t_1=D_2t_2
$$

在 $D$ 相同的条件下，特征扩散距离满足

$$
x^2\propto Dt
$$

![[diffusion-constant-D-semi-infinite.svg]]

图：固定表面浓度的半无限扩散体在不同时间的浓度分布。

**变量与适用范围**：$\rho_s$ 是固定表面浓度，$\rho_0$ 是基体初始浓度，$x$ 从表面向内部计。表面反应速率有限、表面浓度随时间变化、试样厚度不可忽略或出现反应相时，应改用相应边界条件和[[02-Areas/材料科学/03_扩散/07_反应扩散#定义|反应扩散]]模型。

### 平面源扩散：高斯解

**物理模型**：在 $t=0$ 时，将单位面积总量为 $M$ 的扩散物质集中在 $x=0$ 的平面源上，随后在两侧无限介质中扩散。

![[diffusion-model-plane-source.svg]]

图：薄平面源位于 $x=0$，扩散物质向两侧对称展开。

**基本假设**：一维、恒温、无反应、无限介质、$D$ 为常数，源的厚度相对于扩散距离可以忽略。

**初始条件**：

$$
t=0:\quad \text{扩散物集中在 }x=0\text{ 的平面源上， }x\ne0\text{ 时 }\rho=0
$$

面源单位面积总量满足 $\int_{-\infty}^{+\infty}\rho(x,t)\,\mathrm dx=M$；这一定性初始分布不应理解为有限的点浓度。

**边界条件**：

$$
\rho(x,t)\to0\quad (|x|\to\infty)
$$

**扩散方程**：

$$
\frac{\partial\rho}{\partial t}=D\frac{\partial^2\rho}{\partial x^2}
$$

**解析解**为

$$
\rho(x,t)=\frac{M}{2\sqrt{\pi Dt}}
\exp\left(-\frac{x^2}{4Dt}\right)
$$

**浓度变化规律**：分布关于 $x=0$ 对称；时间增大时浓度峰降低、曲线变宽，但曲线下面积即总量 $M$ 保持不变。当源的特征厚度为 $w$ 时，为保证高斯解有足够精度，需满足

$$
t>\frac{w^2}{2D}
$$

![[diffusion-constant-D-plane-source.svg]]

图：平面源高斯浓度分布在不同时间的变化。

**变量与适用范围**：$M$ 为单位面积扩散物总量，$x$ 为距平面源的距离。该解不适用于表面持续供给、有限表面通量、存在反应层或面源厚度不能忽略的情况。

### 成分偏析的均匀化：正弦解

**物理模型**：将横越二次枝晶轴直线方向上的溶质质量浓度起伏近似为正弦波，平均浓度为 $\rho_0$，空间尺度为 $\lambda$。

**基本假设**：一维均匀化、恒温、无反应、单相、$D$ 为常数；边界条件取使正弦模态保持的对称或周期条件。

**初始条件**：

$$
\rho(x,0)-\rho_0=A_0\sin\left(\frac{\pi x}{\lambda}\right)
$$

**边界条件**：在 $x=0$ 处平均浓度保持为 $\rho_0$，故 $\rho(0,t)=\rho_0$；$x=\lambda/2$ 为初始偏析峰值位置。

**扩散方程**：

$$
\frac{\partial\rho}{\partial t}=D\frac{\partial^2\rho}{\partial x^2}
$$

**解析解**为

$$
\rho(x,t)-\rho_0
=A_0\sin\left(\frac{\pi x}{\lambda}\right)
\exp\left(-\frac{D\pi^2t}{\lambda^2}\right)
$$

在峰值位置 $x=\lambda/2$，振幅衰减关系为

$$
\frac{\rho(\lambda/2,t)-\rho_0}{\rho_{\max}-\rho_0}
=\exp\left(-\frac{\pi^2Dt}{\lambda^2}\right)
$$

当偏析振幅衰减到初始值的 $1\%$ 时，

$$
t=0.467\frac{\lambda^2}{D}
$$

**浓度变化规律**：正弦波形的空间位置不变，振幅随时间指数衰减；$\lambda$ 越小，衰减越快，因为衰减指数与 $D/\lambda^2$ 成正比。

![[diffusion-constant-D-homogenization.svg]]

图：正弦成分偏析在不同时间的均匀化过程。

**变量与适用范围**：$A_0$ 是初始偏析振幅，$\lambda$ 是空间尺度，$\rho_{\max}$ 是初始峰值浓度。若偏析同时伴随析出、反应扩散、[[02-Areas/材料科学/08_固态相变/01_固态相变的特点及分类#固态相变|相变]]或 $D$ 随浓度显著变化，不能只用该正弦解估计均匀化时间。

## 误差函数解的通用使用条件

误差函数定义为

$$
\operatorname{erf}(\beta)
=\frac{2}{\sqrt\pi}\int_0^\beta e^{-u^2}\,\mathrm du
$$

对于两端扩散偶和半无限扩散体，通常令

$$
\beta=\frac{x}{2\sqrt{Dt}}
$$

先由初始条件和边界条件确定浓度形式，再由 $\beta$ 查表或插值。完整查表值如下；表头第二至第十一列表示在行首 $\beta$ 上依次加 $0.00$–$0.09$：

| $\beta$ | +0.00 | +0.01 | +0.02 | +0.03 | +0.04 | +0.05 | +0.06 | +0.07 | +0.08 | +0.09 |
|---:|---:|---:|---:|---:|---:|---:|---:|---:|---:|---:|
| 0.0 | 0.0000 | 0.0113 | 0.0226 | 0.0338 | 0.0451 | 0.0564 | 0.0676 | 0.0789 | 0.0901 | 0.1013 |
| 0.1 | 0.1125 | 0.1236 | 0.1348 | 0.1459 | 0.1569 | 0.1680 | 0.1790 | 0.1900 | 0.2009 | 0.2118 |
| 0.2 | 0.2227 | 0.2335 | 0.2443 | 0.2550 | 0.2657 | 0.2763 | 0.2869 | 0.2974 | 0.3079 | 0.3183 |
| 0.3 | 0.3286 | 0.3389 | 0.3491 | 0.3593 | 0.3694 | 0.3794 | 0.3893 | 0.3992 | 0.4090 | 0.4187 |
| 0.4 | 0.4284 | 0.4380 | 0.4475 | 0.4569 | 0.4662 | 0.4755 | 0.4847 | 0.4937 | 0.5027 | 0.5117 |
| 0.5 | 0.5205 | 0.5292 | 0.5379 | 0.5465 | 0.5549 | 0.5633 | 0.5716 | 0.5798 | 0.5879 | 0.5959 |
| 0.6 | 0.6039 | 0.6117 | 0.6194 | 0.6270 | 0.6346 | 0.6420 | 0.6494 | 0.6566 | 0.6638 | 0.6708 |
| 0.7 | 0.6778 | 0.6847 | 0.6914 | 0.6981 | 0.7047 | 0.7112 | 0.7175 | 0.7238 | 0.7300 | 0.7361 |
| 0.8 | 0.7421 | 0.7480 | 0.7538 | 0.7595 | 0.7651 | 0.7707 | 0.7761 | 0.7814 | 0.7867 | 0.7918 |
| 0.9 | 0.7969 | 0.8019 | 0.8068 | 0.8116 | 0.8163 | 0.8209 | 0.8254 | 0.8299 | 0.8342 | 0.8385 |
| 1.0 | 0.8427 | 0.8468 | 0.8508 | 0.8548 | 0.8586 | 0.8624 | 0.8661 | 0.8698 | 0.8733 | 0.8768 |
| 1.1 | 0.8802 | 0.8835 | 0.8868 | 0.8900 | 0.8931 | 0.8961 | 0.8991 | 0.9020 | 0.9048 | 0.9076 |
| 1.2 | 0.9103 | 0.9130 | 0.9155 | 0.9181 | 0.9205 | 0.9229 | 0.9252 | 0.9275 | 0.9297 | 0.9319 |
| 1.3 | 0.9340 | 0.9361 | 0.9381 | 0.9400 | 0.9419 | 0.9438 | 0.9456 | 0.9473 | 0.9490 | 0.9507 |
| 1.4 | 0.9523 | 0.9539 | 0.9554 | 0.9569 | 0.9583 | 0.9597 | 0.9611 | 0.9624 | 0.9637 | 0.9649 |
| 1.5 | 0.9661 | 0.9673 | 0.9684 | 0.9695 | 0.9706 | 0.9716 | 0.9726 | 0.9736 | 0.9745 | 0.9755 |

较大的 $\beta$ 值及其 $\operatorname{erf}(\beta)$ 为：

| $\beta$ | 1.55 | 1.60 | 1.65 | 1.70 | 1.75 | 1.80 | 1.90 | 2.00 | 2.20 | 2.70 |
|---:|---:|---:|---:|---:|---:|---:|---:|---:|---:|---:|
| $\operatorname{erf}(\beta)$ | 0.9716 | 0.9763 | 0.9804 | 0.9838 | 0.9867 | 0.9891 | 0.9928 | 0.9953 | 0.9981 | 0.9990 |

当 $\beta$ 或 $\operatorname{erf}(\beta)$ 不在表中时，采用相邻已知点的线性插值：

$$
\frac{y-y_0}{y_1-y_0}=\frac{x-x_0}{x_1-x_0}
$$

使用误差函数解时必须同时检查：

1. 是两端扩散偶、一端固定表面、平面源还是正弦均匀化；
2. 初始条件、边界条件和浓度参考值是否一致；
3. $x$、$D$、$t$ 的单位是否统一；
4. $D$ 是否真的可视为常数；
5. 是否发生相变、反应扩散或[[02-Areas/材料科学/03_扩散/04_扩散的原子理论#短路扩散|短路扩散]]。

## 置换型固溶体中的扩散

### 空位机制与内禀通量

[[02-Areas/材料科学/01_固体结构/05_合金相结构#置换固溶体及影响因素|置换型固溶体]]中，溶质原子占据正常晶格结点，迁移通常需要[[02-Areas/材料科学/02_晶体缺陷/02_点缺陷#空位|空位]]作为临时接收位置。二元合金中两种原子的迁移能力不同，即使总量守恒，两个组元的内禀扩散通量也可能不同。常见柯肯达尔效应的合金组合还包括 Ag–Au、Ag–Cu、Au–Ni、Cu–Al、Cu–Sn 和 Ti–Mo 等。

### 柯肯达尔效应

在质量分数不同的黄铜块上镀一层铜，并在铜与黄铜界面放置两排不溶于铜或黄铜的 Mo 丝作为惰性标记。退火扩散后，标记线相对于原始界面发生移动并在黄铜一侧留下小洞。Zn 的扩散通量大于 Cu 的扩散通量，因而标记线向黄铜一侧移动；原子尺寸差异不是标记移动的主要原因，标记移动量约为观察到的相对迁移量的 $1/10$。

当 Zn 原子的扩散速率大于 Cu 原子时，纯铜一侧需要不断产生空位；Zn 越过标记面后，空位向相反方向迁移进入黄铜一侧，并在那里聚集或湮灭。空位机制因此允许 Cu、Zn 不等量扩散，并导致标记线向黄铜一侧漂移。

![[diffusion-fig-3-2-kirkendall-experiment.png]]

柯肯达尔扩散偶中材料、标记线和界面的位置关系。

柯肯达尔效应说明：

1. 两种组元的内禀扩散系数不同，原子通量不相等；
2. 置换型固溶体需要空位作为中转位置，空位也会重新分布；
3. 空位流与晶格参考系的相对运动会使惰性标记线发生位移；
4. 不能把标记移动简单理解为某一种原子直接把标记“推走”。

要区分以标记线为参考的晶格坐标、相对于晶格的组元内禀通量和实验室坐标中的互扩散通量。

### Darken 互扩散关系

设组元 1、2 的浓度分别为 $\rho_1$、$\rho_2$，内禀扩散系数为 $D_1$、$D_2$，摩尔分数为 $x_1$、$x_2$。二元近似下，Darken 关系为

$$
(J_1)_t=-\widetilde D\frac{\mathrm d\rho_1}{\mathrm dx},
\qquad
(J_2)_t=-\widetilde D\frac{\mathrm d\rho_2}{\mathrm dx}
$$

其中互扩散系数为

$$
\widetilde D=D_1x_2+D_2x_1
$$

互扩散系数 $\widetilde D$ 是描述整体成分混合的有效系数，不等同于任一组元的内禀扩散系数；两组元的扩散通量方向相反。

### 扩散系数随浓度变化时的求解

前述常数 $D$ 解不能直接处理浓度相关的扩散系数。此时控制方程为

$$
\frac{\partial\rho}{\partial t}
=\frac{\partial}{\partial x}
\left(D(\rho)\frac{\partial\rho}{\partial x}\right)
$$

对于无限扩散偶，可引入相似变量

$$
\eta=\frac{x}{\sqrt t}
$$

得到

$$
-\frac{\eta}{2}\frac{\mathrm d\rho}{\mathrm d\eta}
=\frac{\mathrm d}{\mathrm d\eta}
\left(D\frac{\mathrm d\rho}{\mathrm d\eta}\right)
$$

由实测浓度曲线可求浓度 $\rho_*$ 处的扩散系数：

$$
D(\rho_*)
=-\frac{1}{2t}
\left(\frac{\mathrm dx}{\mathrm d\rho}\right)_{\rho=\rho_*}
\int_0^{\rho_*}x\,\mathrm d\rho
$$

积分中的坐标原点不能任意取在原始焊接面，而应取在使总积分为零的 Matano 面：

$$
\int_0^{\rho_0}\eta\,\mathrm d\rho
=\frac{1}{\sqrt t}\int_0^{\rho_0}x\,\mathrm d\rho=0
$$

在 Matano 面两侧，两个组元的反向扩散通量相等，净通量为零。Matano 面只有在扩散偶密度不变等特定条件下才与原始焊接面重合。

![[diffusion-fig-3-3-matano-plane.png]]

Cu–黄铜扩散偶的浓度曲线、切线和 Matano 面。

计算 $D(\rho_*)$ 时，曲线斜率的倒数和积分面积都必须相对于同一个 Matano 面定义。数据噪声会放大微分项的误差；出现反应扩散、相界面移动或多相共存时，不能把整条曲线当成一个连续单相扩散偶处理。

## 关系链接

<!-- BEGIN CODEX MANAGED: RELATION LINKS -->
- 同层条目：[[02-Areas/材料科学/03_扩散/07_反应扩散.md|反应扩散]]、[[02-Areas/材料科学/03_扩散/06_影响扩散的因素.md|影响扩散的因素]]、[[02-Areas/材料科学/03_扩散/01_扩散及其分类.md|扩散及其分类]]
- 跨域关联：[[02-Areas/材料科学/03_扩散/04_扩散的原子理论.md|扩散的原子理论]]、[[02-Areas/材料科学/03_扩散/03_扩散的热力学分析.md|扩散的热力学分析]]、[[02-Areas/材料科学/03_扩散/05_无规则行走与扩散距离.md|无规则行走与扩散距离]]
<!-- END CODEX MANAGED: RELATION LINKS -->

File: 02-Areas/材料科学/03_扩散/03_扩散的热力学分析.md
# 扩散的热力学分析


## 上坡扩散（逆向扩散）

上坡扩散是物质从低浓度区向高浓度区迁移，同时使浓度梯度增大的扩散。它并不违反热力学第二定律，因为扩散的真正驱动力是化学势梯度，而不是单独的浓度梯度。铝青铜中的富铜偏聚以及某些合金中的溶质原子聚集，都可用这一概念分析。

对[[02-Areas/材料科学/01_固体结构/05_合金相结构#固溶体|固溶体]]中的组元 $i$，活度为

$$
a_i=\gamma_i x_i
$$

其中 $x_i$ 为组元 $i$ 的摩尔分数，$\gamma_i$ 为活度系数。扩散系数与迁移率 $B_i$ 的关系为

$$
D=kTB_i\frac{\partial\ln a_i}{\partial\ln x_i}
=kTB_i\left(1+\frac{\partial\ln\gamma_i}{\partial\ln x_i}\right)
$$

式中 $k$ 为玻尔兹曼常数，$T$ 为热力学温度，$B_i$ 为组元迁移率。

对理想固溶体，$\gamma_i=1$，热力学因子为 1，于是

$$
D=kTB_i
$$

当

$$
1+\frac{\partial\ln\gamma_i}{\partial\ln x_i}>0
$$

时，按浓度梯度表示的有效扩散系数为正，通常表现为从高浓度区向低浓度区的下坡扩散；当该热力学因子小于 0 时，有效 $D$ 可为负，组元便可能从低浓度区向高浓度区上坡扩散。这里的负号是浓度表示下的有效热力学因子结果，不意味着原子迁移率 $B_i$ 为负。

无论是上坡扩散还是下坡扩散，结果都应使体系的化学势梯度减小，直至达到化学势平衡。判断扩散方向时，应同时检查活度系数、化学势或[[02-Areas/材料科学/06_二元相图与合金的凝固/02_相图热力学的基本要点#1. 固溶体的自由能—成分曲线|自由能]]曲率，不能只看浓度曲线。

![[diffusion-chemical-potential-driving-force.svg]]

图：浓度梯度与化学势梯度同向或反向时的扩散方向示意。

## 造成上坡扩散的其他因素

除化学势梯度外，以下情况也可能改变原子的扩散方向或造成不均匀分布：

1. **弹性应力作用**：晶体中的弹性应力会导致溶质原子不均匀分布，形成应力辅助扩散。
2. **晶界内吸附**：溶质原子扩散至[[02-Areas/材料科学/02_晶体缺陷/04_面缺陷#晶界与亚晶界|晶界]]可降低体系总能量，因而优先富集于晶界，造成晶界浓度高于晶内。
3. **电场或温度场作用**：电场、温度场会改变原子的化学势和迁移速率，使扩散方向或分布发生变化。

当这些场与浓度梯度同时存在时，应把它们对化学势的贡献一起纳入驱动力分析，而不能机械地把所有通量都解释为 $-D\,\mathrm d\rho/\mathrm dx$。

## 关系链接

<!-- BEGIN CODEX MANAGED: RELATION LINKS -->
- 同层条目：[[02-Areas/材料科学/03_扩散/07_反应扩散.md|反应扩散]]、[[02-Areas/材料科学/03_扩散/06_影响扩散的因素.md|影响扩散的因素]]、[[02-Areas/材料科学/03_扩散/01_扩散及其分类.md|扩散及其分类]]
- 跨域关联：[[02-Areas/材料科学/03_扩散/02_菲克定律与扩散方程.md|菲克定律与扩散方程]]、[[02-Areas/材料科学/03_扩散/04_扩散的原子理论.md|扩散的原子理论]]、[[02-Areas/材料科学/03_扩散/05_无规则行走与扩散距离.md|无规则行走与扩散距离]]
<!-- END CODEX MANAGED: RELATION LINKS -->

File: 02-Areas/材料科学/03_扩散/04_扩散的原子理论.md
# 扩散的原子理论


## 扩散机制

扩散原子作热振动，并从一个平衡位置跳到另一个平衡位置。基本机制包括交换机制、间隙机制和空位机制：

| 机制 | 定义 | 主要特征 | 示意内容 |
|---|---|---|---|
| 交换机制 | 相邻原子直接交换位置 | 需要相邻原子同时越过较大的能垒，原子排列变化大，实际发生概率通常较小 | 两个相邻原子互换晶格位置 |
| 间隙机制 | 原子在晶格间隙之间不断迁移 | H、C 等小原子可采用；间隙位置通常有较多空位，大原子进入会引起明显晶格畸变 | 小原子由一个间隙位移向另一个间隙位 |
| 空位机制 | 正常位置的原子跳入相邻空位，空位向相反方向移动 | 置换型固溶体和纯金属自扩散的主要机制；FCC 金属中常见，在 BCC、HCP、离子化合物和氧化物中也有重要作用 | 原子跳入空位，空位反向移动 |

机制判断必须同时考虑扩散对象、晶格间隙尺寸、空位浓度、局部畸变和温度。不能仅凭“溶质原子小”就排除空位机制，也不能把所有间隙扩散都视为无限快。

### 间隙机制与置换/空位机制的比较

在间隙固溶体中，间隙原子的浓度通常较低，绝大部分间隙位置是空的，这些空位可作为间隙原子扩散的中转站。以面心立方铁中的碳为例，碳的最大浓度约为 $2.11\%$，相当于约 10 个面体间隙位置中只有一个被碳占据。

![[diffusion-mechanisms.svg]]

图：交换、间隙和空位三种扩散机制的原子迁移模型。

置换固溶体中，两种原子的半径都明显大于间隙半径，间隙位置不是置换原子的平衡位置，因而置换原子需要通过相邻空位交换位置。空位可以移动，而正常晶格位置本身不能整体随单个原子跳跃而移动；置换原子与[[02-Areas/材料科学/02_晶体缺陷/02_点缺陷#空位|空位]]的协同迁移是[[02-Areas/材料科学/03_扩散/02_菲克定律与扩散方程#柯肯达尔效应|柯肯达尔效应]]和置换扩散的微观基础。

![[diffusion-fig-3-4-marker-shift.png]]

空位迁移造成标记漂移的示意；该图表达的是空位机制下的晶格参考系变化，不是单个原子直接推动标记线的过程。

## 短路扩散

多晶体中，原子除了在晶粒内部的完整点阵中扩散，还可沿表面、[[02-Areas/材料科学/02_晶体缺陷/04_面缺陷#晶界与亚晶界|晶界]]和[[02-Areas/材料科学/02_晶体缺陷/03_线缺陷#位错的基本类型和特征|位错]]等缺陷区域迁移。后面三类路径统称短路扩散，因为缺陷区域的局部结构通常具有更多低能垒位置或更大的自由体积。

![[diffusion-fig-3-5-short-circuit-paths.png]]

表面、界面/晶界及点阵（晶内）三类扩散路径。

在很多材料和温度范围内，扩散系数大小规律为

$$
D_{\text{表面}}>D_{\text{晶界}}>D_{\text{体}}
$$

温度较低时，晶内原子跳跃受较大激活能限制，短路扩散可能起主要作用；温度升高后，晶内扩散的体积分数优势逐渐显现。温度较低而晶粒较细时，单位体积内晶界面积增大，短路扩散的作用通常更明显，但具体结果还取决于晶界连通性、位错密度、杂质偏聚和表面状态。

![[diffusion-fig-3-6-path-D-temperature.png]]

不同扩散路径的扩散系数与温度关系；不同路径具有不同的 Arrhenius 斜率和数量级。

短路扩散的局部 $D$ 虽然较大，但路径体积分数小，宏观通量还取决于路径是否连续、扩散物种是否在缺陷处偏聚，以及反应层或相界面是否截断路径。

## 原子跳跃频率与扩散系数

设原子每次跳跃步长为 $d$，有效跳跃的几何概率因子为 $P$，平均跳跃频率为 $\Gamma$，则

$$
D=Pd^2\Gamma
$$

其中 $P$、$d$ 取决于固溶体结构，$\Gamma$ 与原子本性及温度有关。三维随机跳跃时常取 $P=1/6$。

该关系表明，扩散系数不仅由热激活决定，还受到晶格几何、可用迁移位置和跳跃路径的共同控制。

## 扩散激活能与 Arrhenius 关系

### 间隙型扩散

间隙原子从一个间隙位置跳到另一个间隙位置主要需要克服迁移能垒，因此

$$
D=D_0\exp\left(-\frac{\Delta U}{kT}\right)
=D_0\exp\left(-\frac{Q}{kT}\right)
$$

其中 $\Delta U$ 或 $Q$ 为单个原子尺度的扩散激活能。

### 置换型固溶体和自扩散

置换原子跳入相邻空位，除需要克服原子迁移能垒 $\Delta U$ 外，还需要形成邻近空位，因而

$$
D=D_0\exp\left(-\frac{\Delta U_v+\Delta U}{kT}\right)
=D_0\exp\left(-\frac{Q}{kT}\right)
$$

其中 $\Delta U_v$ 为空位形成能，$Q=\Delta U_v+\Delta U$。这解释了置换型扩散和间隙型扩散的激活能不同。

若 $Q_m$ 表示每摩尔扩散激活能，应使用气体常数 $R$：

$$
D=D_0\exp\left(-\frac{Q_m}{RT}\right)
$$

单原子能量和摩尔能量不能在同一公式中混用 $k$ 与 $R$。

### 由 Arrhenius 直线求激活能

摩尔形式取对数得

$$
\ln D=\ln D_0-\frac{Q_m}{R}\frac{1}{T}
$$

以 $\ln D$ 对 $1/T$ 作图，若数据呈单一直线，则斜率为 $-Q_m/R$，纵轴截距为 $\ln D_0$。若图线出现不同斜率的分段，通常说明扩散机制、相结构或主导扩散路径发生了改变；$D_0$ 和 $Q$ 与材料性质及扩散机制有关。

![[diffusion-fig-3-7-arrhenius-line.png]]

$\ln D$ 与 $1/T$ 的关系；斜率给出扩散激活能，截距给出 $\ln D_0$。

## 关系链接

<!-- BEGIN CODEX MANAGED: RELATION LINKS -->
- 同层条目：[[02-Areas/材料科学/03_扩散/07_反应扩散.md|反应扩散]]、[[02-Areas/材料科学/03_扩散/06_影响扩散的因素.md|影响扩散的因素]]、[[02-Areas/材料科学/03_扩散/01_扩散及其分类.md|扩散及其分类]]
- 跨域关联：[[02-Areas/材料科学/03_扩散/02_菲克定律与扩散方程.md|菲克定律与扩散方程]]、[[02-Areas/材料科学/03_扩散/03_扩散的热力学分析.md|扩散的热力学分析]]、[[02-Areas/材料科学/03_扩散/05_无规则行走与扩散距离.md|无规则行走与扩散距离]]
<!-- END CODEX MANAGED: RELATION LINKS -->

File: 02-Areas/材料科学/03_扩散/05_无规则行走与扩散距离.md
# 无规则行走与扩散距离


## 无规则行走模型

[[02-Areas/材料科学/03_扩散/01_扩散及其分类#扩散的基本概念|扩散]]原子像布朗运动一样，受热振动和局部结构影响，随机地向各个方向跳跃。设原子进行 $n$ 次跳跃，每次跳跃步长为 $r$，第 $i$ 次跳跃的位矢为 $\boldsymbol r_i$，则从原点到最终位置的位移为

$$
\boldsymbol R_n=\sum_{i=1}^{n}\boldsymbol r_i
$$

由于各次跳跃方向平均抵消，位移矢量的平均值不能代表扩散距离；均方位移满足

$$
R_n^2=nr^2
$$

这说明无规则行走的净位移只按跳跃次数的平方根增长，而不是按跳跃次数线性增长。

![[diffusion-random-walk.svg]]

图：随机跳跃路径、净位移和均方位移尺度。

## 扩散距离与时间的关系

由原子跳跃关系

$$
D=Pd^2\Gamma
$$

三维随机跳跃时 $P=1/6$，$d=r$，且跳跃频率

$$
\Gamma=\frac{n}{t}
$$

因此

$$
R_n^2=nr^2=\frac{6n}{\Gamma}D=6Dt
$$

扩散距离与时间的平方根成正比：

$$
R_n\propto\sqrt{Dt}
$$

温度、晶体结构、缺陷和路径改变 $D$ 后，都会改变同一时间内的特征扩散距离。

## 物理含义与边界

- $R_n$ 是均方位移尺度，不是所有原子都必须达到的最大距离。
- $R_n$ 也不是某一时刻浓度界面的唯一位置；实际浓度曲线仍由初始条件、边界条件和扩散方程决定。
- $R_n^2=6Dt$ 是三维各向同性随机行走的尺度关系；一维或二维模型的数值因子不同。
- 该关系用于估计扩散长度，不能替代半无限体、扩散偶、平面源或均匀化问题的具体解析解。

## 关系链接

<!-- BEGIN CODEX MANAGED: RELATION LINKS -->
- 同层条目：[[02-Areas/材料科学/03_扩散/07_反应扩散.md|反应扩散]]、[[02-Areas/材料科学/03_扩散/06_影响扩散的因素.md|影响扩散的因素]]、[[02-Areas/材料科学/03_扩散/01_扩散及其分类.md|扩散及其分类]]
- 跨域关联：[[02-Areas/材料科学/03_扩散/02_菲克定律与扩散方程.md|菲克定律与扩散方程]]、[[02-Areas/材料科学/03_扩散/04_扩散的原子理论.md|扩散的原子理论]]、[[02-Areas/材料科学/03_扩散/03_扩散的热力学分析.md|扩散的热力学分析]]
<!-- END CODEX MANAGED: RELATION LINKS -->

File: 02-Areas/材料科学/03_扩散/06_影响扩散的因素.md
# 影响扩散的因素


扩散速率由可用迁移位置、原子跃迁能垒、扩散路径和热力学驱动力共同决定。主要因素包括温度、[[02-Areas/材料科学/01_固体结构/05_合金相结构#固溶体|固溶体]]类型、[[02-Areas/材料科学/01_固体结构/03_晶体学基础#空间点阵、晶胞与晶体结构|晶体结构]]、[[02-Areas/材料科学/02_晶体缺陷/01_晶体缺陷概述#晶体缺陷概述|晶体缺陷]]、化学成分和应力。

## 主要因素及作用机制

| 因素 | 作用机制 | 使用时的限制 |
|---|---|---|
| 温度（主要因素） | 温度升高使原子热激活能量和跳跃频率增加，通常使扩散系数增大 | 机制、相结构或主导路径改变时，Arrhenius 关系可能分段 |
| 固溶体类型 | 间隙原子可在间隙之间迁移；置换原子通常需要空位 | 还取决于间隙尺寸、空位浓度和局部晶格畸变 |
| 晶体结构 | 堆积方式、晶格间隙、近邻位置、对称性、取向和同素异构转变改变迁移能垒 | 不能仅按 FCC、BCC 或 HCP 标签给所有元素的 D 排序 |
| 晶体缺陷 | 空位、间隙、晶界、表面和位错提供可用位置或短路路径 | 缺陷密度、连通性、杂质偏聚和热历史会改变结果；位错与间隙原子的交互也可能减慢扩散 |
| 化学成分 | 原子间结合、溶质浓度、第三组元、熔点、体积膨胀/压缩和活度系数改变形成能、迁移能及热力学因子 | 结合强弱与 D 的关系不对所有合金单调；D 还与溶质浓度和第三组元有关 |
| 应力 | 内部或外加载荷造成弹性应力梯度，改变原子化学势并可产生应力辅助扩散 | 方向需结合应力符号、晶体各向异性和边界条件判断 |

## 温度

在扩散机制和相结构不变的温区，扩散系数通常满足

$$
D=D_0\exp\left(-\frac{Q_m}{RT}\right)
$$

温度升高会显著增加扩散速率。不同路径的 $D_0$ 和 $Q_m$ 不同，短路扩散和晶内扩散的相对贡献可能随温度转换，不能把温度作用简单理解为只改变一个固定的比例因子。

## 固溶体类型与晶体结构

间隙扩散的原子不必占据正常晶格结点，通常不需要先形成一个与溶质同类的置换空位；置换扩散则必须同时考虑空位形成和原子跳入空位的能垒。因此，[[02-Areas/材料科学/03_扩散/04_扩散的原子理论#间隙机制与置换/空位机制的比较|间隙扩散]]和置换扩散即使发生在同一晶体结构中，也会表现出不同的 $D$–$T$ 关系。

晶体结构改变会改变：

- 近邻位置数和可能的跳跃方向；
- 间隙尺寸与局部畸变；
- 空位形成能和迁移能；
- 不同晶向上的扩散阻力。

所以相变、织构和单晶取向都可能使扩散表现出各向异性或分段 Arrhenius 行为；致密堆积结构中的扩散通常比非致密结构慢，但具体比较仍需结合机制和扩散对象。

## 晶体缺陷与短路路径

空位和间隙原子改变可用迁移位置；晶界、表面和[[02-Areas/材料科学/02_晶体缺陷/03_线缺陷#位错的基本类型和特征|位错]]则可能提供较低的局部迁移能垒。缺陷增加对扩散有双重影响：一方面可以提高短路通量，另一方面也可能因溶质偏聚、陷阱效应、缺陷交互或反应层形成而降低有效迁移。

## 化学成分与应力

化学成分不仅改变浓度梯度，还会改变活度系数、空位—溶质相互作用和局部晶格畸变。不同金属的自扩散激活能与原子间结合力有关，并可与熔点、熔化潜热、体积膨胀或压缩系数等宏观参数相关。若活度系数随成分变化明显，通量方向可能与简单浓度梯度判断不同。

应力可通过改变原子的化学势产生扩散驱动力。合金内部的应力梯度可能诱发化学扩散；外部载荷造成的弹性应力梯度也可使原子向晶格伸长或收缩更有利的区域迁移。应力辅助扩散应与普通浓度扩散分开建模。

## 关系链接

<!-- BEGIN CODEX MANAGED: RELATION LINKS -->
- 同层条目：[[02-Areas/材料科学/03_扩散/07_反应扩散.md|反应扩散]]、[[02-Areas/材料科学/03_扩散/01_扩散及其分类.md|扩散及其分类]]、[[02-Areas/材料科学/03_扩散/04_扩散的原子理论.md|扩散的原子理论]]
- 跨域关联：[[02-Areas/材料科学/03_扩散/02_菲克定律与扩散方程.md|菲克定律与扩散方程]]、[[02-Areas/材料科学/03_扩散/03_扩散的热力学分析.md|扩散的热力学分析]]、[[02-Areas/材料科学/03_扩散/05_无规则行走与扩散距离.md|无规则行走与扩散距离]]
<!-- END CODEX MANAGED: RELATION LINKS -->

File: 02-Areas/材料科学/03_扩散/07_反应扩散.md
# 反应扩散


## 定义

元素从金属表面向内部扩散时，若元素含量超过基体金属的固溶度或达到相平衡条件，会在金属表层形成中间相、固溶体层或其他新相。这种伴随新相形成的扩散过程称为反应扩散，也称相变扩散。

普通原子扩散主要重新分配成分；反应扩散还会改变相组成、相界面位置和局部化学势，因此不能用一个固定 $D$ 的单相菲克解描述整个渗层。

## 基本特征

二元和三元反应扩散中：

1. 二元合金反应扩散的渗层组织中通常不存在连续的两相混合区，相界面两侧的平衡成分表现为突变。
2. 若渗层中出现两相共存区，该区内相间化学势达到平衡，相关组元的化学势梯度为零，该区不再提供同一组元的扩散驱动力。
3. 三元体系的渗层中不能出现三相共存区。因为在恒温恒压条件下，[[02-Areas/材料科学/07_三元相图/01_三元相图基本知识#三元相图的特点|三元体系]]三相共存时自由度为零，各相平衡成分和各组元化学势均固定，三相区内不能建立维持扩散所需的化学势梯度。因此，三元反应扩散层中不能形成有限厚度的三相共存层，但可以出现两相共存区域；恒温时两相内组元成分仍可变化，破坏局部化学位平衡，从而继续引起扩散。
4. 渗层厚度、相界面移动和浓度分布由各相中的扩散、[[02-Areas/材料科学/05_单组元相图及纯晶体的凝固/01_单元系相变的热力学及相平衡#1. 相平衡条件和相律|相平衡]]、界面反应和外部供给共同决定。

反应扩散的过程链为

$$
\text{表面供给}
\rightarrow\text{组元迁移}
\rightarrow\text{超过固溶度或达到相平衡}
\rightarrow\text{新相形成}
\rightarrow\text{相界面移动}
$$

![[diffusion-reaction-layer-model.svg]]

图：反应扩散中表面供给、反应相层、固溶体层和基体之间的空间关系。

## 纯铁表面渗氮

纯铁在约 $520^\circ\mathrm C$ 渗氮时，氮由表面向内部扩散。根据 Fe–N 相图，表面氮浓度超过约 $8\%$ 时可形成 $\varepsilon$ 相；在其内侧，约 $5.7\%$–$6.1\%$ 的窄成分区与 $\gamma'$ 相相关；继续向内部则进入含氮的 $\alpha$ 固溶体。氮原子有序地占据铁原子组成的密排结构中的间隙位置，越向内部浓度越低。

渗氮后的相分布和氮浓度分布由 Fe–N 相平衡与扩散共同决定，不能直接看作固定表面浓度下的一条误差函数曲线。

![[diffusion-fig-3-8-iron-nitriding.png]]

纯铁表面渗氮的 Fe–N 相图、相分布和氮浓度分布。

## 纯铁表面渗碳

纯铁在约 $880^\circ\mathrm C$ 渗碳时，扩散时间延长会使铁棒表层含碳量增加并发生反应扩散，其相区、相分布和碳浓度剖面表现为：

- $C_1$ 为 $880^\circ\mathrm C$ 时铁素体中的饱和碳浓度；
- $C_2$、$C_3$ 为奥氏体相区中涉及的特征浓度，分别表示最低浓度和饱和浓度；
- 当表面奥氏体中的碳浓度保持为 $C_3$ 时，随着碳原子继续进入，$\lambda$ 与 $\alpha$ 两个单相区的相界面向铁棒内部移动；
- 相界面两侧的平衡浓度保持在相应的 $C_1$、$C_2$ 附近，浓度曲线出现平台和突变，而不是一条连续平滑的常数 $D$ 曲线。

![[diffusion-fig-3-9-iron-carburizing.png]]

纯铁表面渗碳的 Fe–Fe$_3$C 相图左下角、相分布和碳浓度分布。

## 模型选择与限制

- 没有新相形成、相区不变且 $D$ 可视为常数时，优先使用[[02-Areas/材料科学/03_扩散/02_菲克定律与扩散方程#菲克定律|菲克定律]]的典型解。
- 有相界面移动时，应分别写出各相中的扩散方程、相界面平衡条件和界面速度条件。
- 多元体系中不能把二元体系的单一浓度曲线直接推广为一条独立扩散曲线，需要考虑组元耦合和相平衡自由度。
- [[02-Areas/材料科学/06_二元相图与合金的凝固/01_二元相图基本知识#二元相图基本知识|相图]]给出平衡相组成和相界面成分，不能单独给出达到该组成所需的时间；时间尺度仍由 $D$、路径和边界供给决定。

## 关系链接

<!-- BEGIN CODEX MANAGED: RELATION LINKS -->
- 同层条目：[[02-Areas/材料科学/03_扩散/06_影响扩散的因素.md|影响扩散的因素]]、[[02-Areas/材料科学/03_扩散/01_扩散及其分类.md|扩散及其分类]]、[[02-Areas/材料科学/03_扩散/04_扩散的原子理论.md|扩散的原子理论]]
- 跨域关联：[[02-Areas/材料科学/03_扩散/02_菲克定律与扩散方程.md|菲克定律与扩散方程]]、[[02-Areas/材料科学/03_扩散/03_扩散的热力学分析.md|扩散的热力学分析]]、[[02-Areas/材料科学/03_扩散/05_无规则行走与扩散距离.md|无规则行走与扩散距离]]
<!-- END CODEX MANAGED: RELATION LINKS -->

File: 02-Areas/材料科学/03_扩散/08_离子晶体中的扩散.md
# 离子晶体中的扩散


## 迁移约束与基本特点

[[02-Areas/材料科学/01_固体结构/06_离子晶体结构#离子晶体的结构规则|离子晶体]]中的扩散除受热激活和缺陷浓度控制外，还受到电荷守恒和晶格位置的约束：

1. 扩散离子只能进入具有相同有效电荷的晶格位置，不能直接占据相邻异号离子的位置。
2. 扩散依靠空位、间隙离子等缺陷进行，空位的分布具有特殊性。
3. 缺陷形成或迁移时必须保持整体电中性，常需要同时出现带相反有效电荷的缺陷，例如阳离子空位与阴离子空位，或空位与同类间隙离子。

因此，离子晶体中的可用迁移位置不是简单的几何空位数量，还必须满足电荷补偿、局部配位和缺陷反应条件。

![[diffusion-ionic-defects.svg]]

图：肖特基型和弗伦克尔型缺陷的电荷补偿模型。

为避免符号混淆，以下约定：

- $x_{v,c}$：阳离子空位的平衡摩尔分数；
- $x_{v,a}$：阴离子空位的平衡摩尔分数；
- $x_{i,c}$：间隙阳离子的平衡摩尔分数；
- $x_{i,a}$：间隙阴离子的平衡摩尔分数。

## 肖特基型缺陷

肖特基型缺陷是等量移去阳离子和阴离子后形成的无序空位组合，不产生额外的间隙离子，但形成一对带相反有效电荷的空位以保持整体电中性。

在稀缺陷、热平衡和缺陷相互独立的近似下，阳、阴离子空位的平衡分数满足

$$
(x_{v,a})(x_{v,c})
=A\exp\left(-\frac{\Delta G_{v,a}+\Delta G_{v,c}}{RT}\right)
=A\exp\left(-\frac{\Delta G_S}{RT}\right)
$$

其中 $\Delta G_S$ 是形成一对肖特基空位所需的自由能，$A$ 为振动熵等因素决定的系数，通常取接近 1。温度升高会增加平衡空位分数，从而提高依赖空位的离子迁移能力。

## 弗伦克尔型缺陷

[[02-Areas/材料科学/02_晶体缺陷/02_点缺陷#间隙原子与弗伦克尔缺陷|弗伦克尔型]]无序是一个离子离开正常晶格位置进入间隙位置，因此同时产生一个晶格空位和一个同类间隙离子。例如，间隙阳离子补偿阳离子空位，或间隙阴离子补偿阴离子空位。

若形成一对间隙阳离子和阳离子空位的自由能为 $\Delta G_F$，则

$$
(x_{i,c})(x_{v,c})
=\exp\left(-\frac{\Delta G_F}{RT}\right)
$$

形成哪一种弗伦克尔缺陷，取决于间隙离子和空位形成能的相对大小：形成间隙离子所需能量低于形成同类空位时，相应的弗伦克尔型缺陷更有利。

当不同带电缺陷同时存在时，电中性条件给出缺陷分数之间的关系。例如：

$$
\Delta G_{i,c}\approx\Delta G_{v,a}
\quad\Longrightarrow\quad
x_{v,c}=x_{v,a}+x_{i,c}
$$

以及

$$
\Delta G_{i,a}\approx\Delta G_{v,c}
\quad\Longrightarrow\quad
x_{v,a}=x_{i,a}+x_{v,c}
$$

这些关系来自电荷补偿条件，不能与肖特基型缺陷的等量空位关系混用。

## 与金属扩散的比较

| 对比项 | 金属或置换型固溶体 | 离子晶体 |
|---|---|---|
| 迁移对象 | 原子或溶质原子 | 带有效电荷的阳离子或阴离子 |
| 主要约束 | 晶格位置、空位形成和迁移 | 晶格位置、空位/间隙缺陷、电中性和局部配位 |
| 常见机制 | 空位机制、间隙机制 | 空位机制、间隙机制及缺陷耦合 |
| 浓度描述 | 可直接用组元浓度表示 | 需同时记录不同电荷缺陷的分数 |
| 模型限制 | 需考虑相区和浓度边界 | 还需满足缺陷反应和电荷补偿 |

离子晶体中的扩散系数不仅反映单个离子的迁移能垒，也反映热平衡缺陷浓度、缺陷电荷状态和局部电场。

在相同温度和可比结构条件下，离子扩散通常比金属中的原子扩散慢，因为离子迁移不仅要跨越迁移能垒，还要满足电中性、缺陷形成与耦合、局部配位和电荷状态约束。这不是绝对的速率排序；缺陷浓度、离子半径、晶体结构、晶向和外场都可能改变比较结果。

## 关系链接

<!-- BEGIN CODEX MANAGED: RELATION LINKS -->
- 同层条目：[[02-Areas/材料科学/03_扩散/07_反应扩散.md|反应扩散]]、[[02-Areas/材料科学/03_扩散/06_影响扩散的因素.md|影响扩散的因素]]、[[02-Areas/材料科学/03_扩散/01_扩散及其分类.md|扩散及其分类]]
- 跨域关联：[[02-Areas/材料科学/03_扩散/02_菲克定律与扩散方程.md|菲克定律与扩散方程]]、[[02-Areas/材料科学/01_固体结构/07_共价晶体结构.md|共价晶体结构]]、[[02-Areas/材料科学/01_固体结构/08_其他晶体结构.md|其他晶体结构]]
<!-- END CODEX MANAGED: RELATION LINKS -->
