Repository: youyuaeiou-netizen/ResearchKB

# ObsUI

ObsUI 是运行在 Windows 本机的科研工作台，将目标日程、文献阅读、知识仓库、AI 对话和设备状态集中在同一个界面。ResearchKB 知识库与自动化也保留在这个仓库中，供工作台使用。
*目标月历实机截图；使用全新浏览器中的示例任务，不含个人文献、网络地址或账号数据。*

## ObsUI 能做什么

- **目标与月历：** 管理任务、截止时间和完成状态；在月历中选择日期查看详情，通过“新增日程”创建任务。
- **文献工作台：** 扫描本地 PDF，结合 Zotero 条目整理文献，进行重复检查、阅读和本地模型辅助翻译；写入 Zotero 前由用户确认。
- **仓库与笔记：** 浏览 Git 仓库、素材目录和 Obsidian Vault；查看或编辑 Markdown，并用关系图谱探索仓库、目录及笔记之间的联系。
- **H.D.D 对话：** 在受控知识范围内调用 Codex CLI、本机 Ollama 或受信任的其他 CLI；模型和思考强度按实际能力选择。
- **本机状态：** 显示硬件传感器、网络、天气和 Codex 额度；可选接入 HWiNFO、Zotero、Ollama 等本机程序，缺失数据会标为不可用。
- **设置与数据：** 管理工作台外观、启动应用和本地模型；项目与任务保存在浏览器本地，可导出和导入 JSON。

## 启动 ObsUI

```powershell
Set-Location apps\ObsUI
pnpm install --frozen-lockfile
pnpm dev
```

打开 `http://127.0.0.1:5173/?ui=tab-v2`。应用源码和配置说明见 [ObsUI 说明](apps/ObsUI/README.md)，跨电脑安装与数据恢复见 [Windows 新电脑迁移指南](docs/migration-windows.md)。HWiNFO、Ollama、Zotero 及本地模型需要在每台电脑上分别安装或配置；仓库不包含这些程序、模型权重和本机凭据。

## 本仓库包含的内容

- ObsUI 应用源码、测试与界面资源：`apps/ObsUI/`。
- 知识库目录结构与协作规则：`AGENTS.md`、`00-Ideas` 至 `05-Skills`。
- 自动化配置、任务脚本、测试和文档：`.harness/`。
- 知识卡模板与 Schema：`_system/templates`、`_system/schema.md`。
- 可共享的 Obsidian 基础设置：`.obsidian/*.json`。
- 运行 GitHub/X 信号桥接器所需的 MIT 许可 Horizon 源码快照与依赖锁定文件。

本仓库按所有者的跨电脑迁移要求，包含个人知识目录及其附件、ObsUI 当前源码与运行所需资源、已导出的 ObsUI 使用数据和自动化状态。仓库公开可见，提交前须检查凭据与本机配置；运行日志、缓存、依赖、Obsidian 插件二进制及工作区外的 Zotero/PDF 数据不上传。

**换电脑恢复完整工作项目：** 请按 [Windows 新电脑迁移指南](docs/migration-windows.md) 安装依赖、导入 ObsUI 使用数据并配置本机凭据。仅 `git clone` 不会自动恢复浏览器数据库，也不会安装外部软件。

## ResearchKB 知识库与自动化

```powershell
git clone https://github.com/youyuaeiou-netizen/ResearchKB.git
Set-Location ResearchKB
codex
```

在 Codex 中打开本目录即可读取 `AGENTS.md`。任务会从自身位置定位工作区；不要求克隆到特定盘符或用户名目录。

基础任务需要 PowerShell 7 与 Python 3.11+。`Resolve-ResearchKBPython.ps1` 会优先发现 Codex 自带 Python；也可显式设置 `RESEARCHKB_PYTHON` 为 `python.exe` 路径。只有显式使用 `-Codex` 的候选编译才需要本机可用的 `codex` CLI。

```powershell
pwsh -NoLogo -NoProfile -File .harness\tasks\run-knowledge-lifecycle-weekly.ps1 -NoWrite
```

完整的首次离线运行见 [中文快速开始](docs/quickstart-zh.md)，架构和自动流转边界见 [架构说明](docs/architecture.md)。

## 自动化边界

- 不新增计划任务。现有 Horizon 周报任务在周报成功后调用既有 `run-researchkb-weekly.ps1`；该入口依次运行 Curated、基础学习、usage、upgrade 和 Areas 阶段。
- 所有 Horizon 四类动态均可进入候选；不能映射至当前学习主题的内容保留为“扩展探索”，不当作基础科学事实。
- 自动写入仅限 `CODEX MANAGED` 区域和 `02-Areas/_Codex-Auto`；不会覆盖既有人工 Areas、Zotero、PDF 或 `.obsidian`。
- 网络抓取需要有效本地凭据，并受当前 Horizon 配置的预算闸门约束；CI 只使用本地夹具，不发起付费采集。

## 开发与测试

在 Windows PowerShell 7 中执行：

```powershell
python -m pip install -r .harness\requirements-test.txt
python -m unittest discover -s .harness\tests -v
pwsh -NoLogo -NoProfile -File .harness\tasks\run-researchkb-weekly.ps1 -NoWrite
```

使用分支和 Pull Request 提交更改；贡献方式、安全报告和支持渠道见 [CONTRIBUTING.md](CONTRIBUTING.md)、[SECURITY.md](SECURITY.md) 与 [SUPPORT.md](SUPPORT.md)。

## 可选本地集成

Horizon GitHub/X 信号采集需要其独立 Python 环境，且默认不会联网。若确有经审核的来源与相应权限，请先安装 `uv`，再执行：

```powershell
uv sync --project .harness/vendor/Horizon --extra twitter
Copy-Item .harness/secrets/horizon.env.example .harness/secrets/horizon.env
```

仅在 `horizon.env` 中填写可选的 `RESEARCHKB_GITHUB_TOKEN` 与 `APIFY_TOKEN`；该文件被 Git 忽略。运行前先使用 `run-horizon-fetch.ps1` 的默认 dry-run，联网和正式 Vault 写入都需要明确授权。

如需启用本机 Zotero/Obsidian/运行目录，复制并填写 `_system/external_paths.example.json` 为 `_system/external_paths.json`。该本地文件同样不会提交。

## 安全边界

- 自动化默认 dry-run，只能改写带有 `CODEX MANAGED` 标记的区域。
- Zotero Local API 仅只读；不直接修改 Zotero 数据库。
- 采集失败、来源冲突或证据不足时保持 `hold`，而非将候选提升为正式知识。
- `--apply`、归档及任何外部访问都必须获得当前操作者的明确授权。

## 第三方组件

`.harness/vendor/Horizon` 保留其上游 MIT 许可文本。其虚拟环境、数据目录和内部 Git 元数据不会被版本控制。

File: 02-Areas/材料科学/09_高分子结构/01_高分子结构.md
# 高分子结构

高分子也称高分子化合物。以高分子化合物为主要部分，再适当加入添加剂就构成高分子材料。高分子材料不但有质轻、耐腐蚀及电绝缘等优点，而且易加工、原料丰富、价格低廉。
高分子结构包括高分子链结构和聚集态结构。近程结构属于化学结构，又称一次结构。远程结构又称二次结构，是指单个高分子的大小与形态、链的柔顺性及分子在各种环境中所采取的构象。聚集态结构是指高分子材料整体的内部结构，包括晶态结构、非晶态结构、取向态结构、液晶态结构及织态结构。其中，前四种是描述高分子聚集体中分子间如何堆砌的，又称三次结构；而织态结构是指不同分子之间或高分子与添加剂分子之间的排列或堆砌结构，又称高次结构。

## 高分子结构的主要特点
材料的性能取决于材料的结构，因此高分子的性能取决于高分子的结构。高分子结构的主要特点如下。

### 链式结构
各种天然高分子、合成高分子和生物高分子都具有链式结构，即高分子是由多价原子彼此以主价键结合而成的长链状分子。长链中的结构单元数很大（$10^3$ 个～$10^5$ 个），一个结构单元相当于一个小分子。例如，聚乙烯高分子是由乙烯结构单元重复连接而成，其结构如图 9-1 所示。

![聚乙烯结构示意图](<_attachments/图9-1_聚乙烯结构示意图.png>)

*图 9-1 聚乙烯结构示意图。*

为了方便起见，可将聚乙烯写为 $- [\mathrm{CH}_2-\mathrm{CH}_2]_n -$，其中 $-\mathrm{CH}_2-\mathrm{CH}_2-$ 称为结构单元（也称链节），$n$ 为结构单元的重复数，称为聚合度。高分子长链可以由一种结构单元组成（称为均聚物），也可以由几种结构单元组成（称为共聚物）。

### 链的柔性
由单键键合而成的高分子主链一般都具有一定的内旋转自由度，结构单元之间的相对转动使得分子链呈卷曲状，这种现象称为高分子链的柔性。

### 多分散性
高分子的合成反应是一个随机过程，反应产物一般由长短不一的高分子链所组成，即不同高分子的链长度可以不同，这一现象称为高分子的多分散性。

### 凝聚态结构的复杂性
高分子链之间靠分子的[[02-Areas/材料科学/01_固体结构/02_原子间的键合#范德华力|范德华力]]结合在一起，可呈晶态或非晶态。高分子的晶态有序度比小分子物质（金属或陶瓷）的晶态有序度低很多，而高分子的非晶态有序度比小分子物质的非晶态有序度高很多。高分子链具有独特的堆砌方式，分子链的空间形状可以是卷曲的、折叠的或伸直的，还可能形成螺旋结构，如图 9-2 所示。

![单个高分子的构象示意图](<_attachments/图9-2_单个高分子的构象示意图.png>)

*图 9-2 单个高分子的构象示意图。*

### 交联网状结构
某些类型的高分子链之间可以用化学键相互连接（称为交联），形成高分子网。显然，交联程度对这类高分子的力学性能有重要影响。长链分子堆砌在一起即使不能产生[[02-Areas/材料科学/09_高分子结构/02_高分子链#支化和交联|交联]]，也可能存在链的缠结，缠结点可看成能移动的交联点。

## 关系链接

<!-- BEGIN CODEX MANAGED: RELATION LINKS -->
- 同层条目：[[02-Areas/材料科学/09_高分子结构/02_高分子链.md|高分子链]]、[[02-Areas/材料科学/09_高分子结构/03_高分子凝聚态结构.md|高分子凝聚态结构]]
- 跨域关联：[[02-Areas/材料科学/01_固体结构/02_原子间的键合.md|原子间的键合]]、[[02-Areas/材料科学/01_固体结构/07_共价晶体结构.md|共价晶体结构]]、[[02-Areas/材料科学/04_变形与回复再结晶/01_弹性和黏弹性.md|弹性和黏弹性]]
<!-- END CODEX MANAGED: RELATION LINKS -->

File: 02-Areas/材料科学/09_高分子结构/02_高分子链.md
# 高分子链

高分子链结构主要指单根高分子链的结构状态。

## 近程结构
高分子链的近程结构包括链结构单元的化学组成、构型、支化和交联、序列结构等问题。

### 链结构单元的化学组成
高分子链结构单元的化学组成决定了链的形状和性质，进而影响到高分子的性能。几种主要的高分子链结构单元如图 9-3 所示。

![几种主要的结构单元](<_attachments/图9-3_几种主要的结构单元.png>)

*图 9-3 几种主要的结构单元。*

### 构型
构型指通过[[02-Areas/材料科学/01_固体结构/02_原子间的键合#键合方式|化学键]]所固定的分子中原子的空间排列，这种空间排列只取决于内能，而与熵无关。构型的具体含义有两个：结构单元的键接方式和空间立构。

#### 结构单元的键接方式
对化学结构对称的结构单元，如乙烯 $-[\mathrm{CH}_2-\mathrm{CH}_2]-$ 或四氟乙烯 $-[\mathrm{CF}_2-\mathrm{CF}_2]-$，它们在聚合时结构单元之间只有一种键接方式。但是，对于氯乙烯 $-[\mathrm{CH}_2-\mathrm{CHCl}]-$ 等不对称的结构单元，可能的键接方式有三种：头-头键接、头-尾键接和尾-尾键接，如图 9-4 所示。
通常将有取代基 $R$ 的一端称为“头”，而另一端称为“尾”。其中，头-尾键接的结构占大多数，且其强度也较高。高分子链中的键接方式对高分子性能有明显的影响。

![键接方式](<_attachments/图9-4_键接方式.png>)

*图 9-4 键接方式。*

#### 空间立构
即使键接方式一定，高分子链的立体构型（简称立构）也可能变化。例如，聚丙烯有三种立体构型，如图 9-5 所示。这三种立体构型的键接方式完全相同，都是头-尾键接。但是，由于取代基 $R$ 位置的不同，这种高分子可以是全同立构（所有 $R$ 在同一侧）、间同立构（$R$ 交替出现在碳平面的两侧）和无规立构（$R$ 的分布没有规律）。前两种立构称为规整立构。
只有有规立构高分子能构成[[02-Areas/材料科学/09_高分子结构/03_高分子凝聚态结构#高分子晶态|晶体]]，而无规立构高分子不能构成晶体。

![全同立构、间同立构和无规立构](<_attachments/图9-5_全同立构间同立构和无规立构.png>)

*图 9-5 （a）全同立构、（b）间同立构和（c）无规立构。*

### 支化和交联
单体的官能度是指单体在聚合反应中能形成的新键的数目。如乙烯分子中 $\mathrm{CH}_2=\mathrm{CH}_2$ 中有两个 C 原子，单个乙烯分子在合成聚乙烯时形成两个新键，所以其官能度为 2，有时也称乙烯是双官能的。具有双官能的单体经聚合反应后形成链状结构。有些单体是多官能的，如果高分子形成过程中有这种单体存在，则可能产生支化和交联。
支化是指链状高分子上出现分支。支化的形式主要有星型支化、梳型支化和无规支化（图 9-6）。一般来说，支化对高分子材料的性能是有影响的。支化度越高，支链越复杂，则影响越大。
交联是指链状高分子之间连接成网络（图 9-6）。未经交联的高分子链之间容易滑动，受力后产生永久变形。高分子交联程度不同，性能也不相同。交联度小的橡胶弹性较好，交联程度大的橡胶弹性较差，甚至会失去弹性而变脆。

![高分子的支化与交联](<_attachments/图9-6_高分子的支化与交联.png>)

*图 9-6 高分子的支化与交联。*

### 序列结构
两种或两种以上结构单元组成的高分子称为共聚物。结构单元的分布状况也是非常重要的结构参数。以最简单的二元共聚物为例，如果结构单元分别为 A 和 B，则邻接二单元可以是 AA、BB 和 AB。按其连接方式可分为交替共聚物、无规共聚物、接枝共聚物及嵌段共聚物，其示意图见图 9-7。

![共聚物序列结构](<_attachments/图9-7_共聚物序列结构.png>)

*图 9-7 无规（a）、交替（b）、嵌段（c）和接枝共聚物（d）示意图。*

## 远程结构
高分子具有链状结构。一般高分子是直径为零点几纳米、长度为几百至几万纳米的长链分子。高分子长链很容易卷曲在一起，称为无规线团。高分子长链能以不同程度卷曲的特性称为柔性。长链分子的柔性是高分子特有的属性，它是决定高分子形态的主要因素，对高分子的力学性能及物理性能有非常重要的影响。

### 高分子的大小
高分子的大小可以用分子量或聚合度来表示。由于高分子的聚合过程比较复杂，使生成物的分子量有一定分布，因此分子量不是均一的，高分子分子量的这种特性称为[[02-Areas/材料科学/09_高分子结构/01_高分子结构#多分散性|多分散性]]。由于高分子的分子量只有统计的意义，所以用统计平均值表示：
数均相对分子质量：

$$
\overline{M}_n=\sum x_iM_i
$$

重均相对分子质量：

$$
\overline{M}_w=\sum w_iM_i
$$

上式中，$M_i$ 为第 $i$ 个高分子的相对分子质量，$x_i$ 为相应分子数分数，$w_i$ 为相应质量分数。因此，该高分子的聚合度

$$
n=\frac{\overline{M}_n}{\overline{m}}
$$

（$\overline{m}$ 为每链节的质量）就很容易确定。高分子的大小也可以用聚合度表示。聚合度是决定高分子性能的重要参量。以乙烯为例，随着聚合度的提高，由气体变为液体、软膏状、脆性固体，最后变成坚韧的塑料。

### 高分子链的内旋转构象
C-C 单键能以邻近的 C-C 单键为轴进行旋转，为内旋转。单键内旋转的结果将使原子的排列方式不断变换。由于绕 C-C 单键内旋转而形成的空间排列称为构象。
构象与构型（立构）不同，构象之间的转换是通过绕单键的内旋转。各种构象之间的转换速度极快，因此构象是不稳定的。而构型指分子中由化学键所固定的原子排列。这种排列是稳定的，要改变构型必须经过化学键的断裂。

### 高分子链的柔性及其影响因素
高分子链能改变其构象的性质称为柔性。其影响因素有：

#### 主链结构
主链结构是高分子链柔性的决定性影响因素。例如，围绕 C-O、C-N 和 Si-O 等单键进行的内旋转的势垒均比 C-C 的低。C-O 与 C-C 相比，由于氧原子周围不存在原子或原子基团，C-O-C 链中非键合原子之间的距离比 C-C-C 链中的远，因而相互作用小，对内旋转的阻碍小。主链中如含有芳杂环结构，由于芳杂环不能内旋转，导致这类高分子的刚性较好。

#### 取代基
在高分子中引进极性取代基将增加分子内的相互作用，从而影响高分子链的柔性。取代基对高分子链柔性的影响取决于：

1. 取代基的极性。取代基极性越大，非键合原子间的相互作用越强，链柔性越差。
2. 取代基沿分子链排列的距离。如极性基团沿分子链的排列很靠近，非键合原子间呈斥力，使高分子链的柔性降低。
3. 取代基在主链上的对称性。对 $-[\mathrm{CH}_2-\mathrm{CX}_2]-$ 型高分子链，由于取代基 X 具有对称性，高分子链的柔性较高。

#### 交联的影响
交联产生的化学键会阻碍单键的内旋转，从而影响高分子链柔性。

### 高分子链的构象统计
高分子链的卷曲程度可以用高分子链两端点间的直线间距——末端距 $h$ 来表示，如图 9-8。高分子链卷曲越厉害，末端距越短。

![高分子链的末端距](<_attachments/图9-8_高分子链的末端距.png>)

*图 9-8 高分子链的末端距。*

均方末端距：

$$
\overline{h^2}=nl^2
$$

式中，$n$ 为链的数量，即聚合度；$l$ 为链长。
在实际高分子中，单键有一定的键长和键角，因此均方末端距的计算与上式有些差别。如以典型的碳链高分子为例，计算均方末端距。C-C 单键的键长 $l=0.15\,\mathrm{nm}$，键角 $\alpha=109.5^\circ$。假定每个键都不占体积，则自由内旋转对应的均方末端距为

$$
\overline{h_f^2}=nl^2\frac{1+\cos(\pi-\alpha)}{1-\cos(\pi-\alpha)}\approx2nl^2
$$

## 关系链接

<!-- BEGIN CODEX MANAGED: RELATION LINKS -->
- 同层条目：[[02-Areas/材料科学/09_高分子结构/01_高分子结构.md|高分子结构]]、[[02-Areas/材料科学/09_高分子结构/03_高分子凝聚态结构.md|高分子凝聚态结构]]
- 跨域关联：[[02-Areas/材料科学/01_固体结构/01_原子结构.md|原子结构]]、[[02-Areas/材料科学/01_固体结构/02_原子间的键合.md|原子间的键合]]、[[02-Areas/材料科学/04_变形与回复再结晶/01_弹性和黏弹性.md|弹性和黏弹性]]
<!-- END CODEX MANAGED: RELATION LINKS -->

File: 02-Areas/材料科学/09_高分子结构/03_高分子凝聚态结构.md
# 高分子凝聚态结构

高分子以其链式结构区别于各种各样的小分子。高分子链凝聚在一起时，形成的凝聚态结构也必然有其特点。高分子链凝聚态的形成是高分子链之间相互作用的结果，其中最重要的作用是[[02-Areas/材料科学/01_固体结构/02_原子间的键合#范德华力|范德华力]]，氢键在很多高分子材料中也常起重要作用。对于交联高分子材料，分子链之间通过化学键（离子键、共价键）连接在一起，形成明显的三维网络结构。
聚合物聚集态结构也称三次结构，其分为晶态结构和非晶态（无定形）结构两种类型，且有两个不同于低分子物质聚集态的明显特点：

1. 聚合物晶态总是包含一定量的非晶相。
2. 聚合物聚集态结构不仅与大分子链本身的结构有关，如聚合物一次和二次结构规则、简单的及分子间作用力强的大分子有利于结晶，分子链越长，则结晶越困难，而且还强烈地依赖外界条件，如温度对结晶过程有很大影响，应力也可加速结晶。

## 高分子非晶态
非晶态小分子物质可以是液体或非晶固体，其结构特征是近程有序而远程无序。高分子在非晶态时，则可以为液体、高弹体或玻璃体。它们共同的结构特征也是近程有序而远程无序。高弹体是受力时能表现出高弹性的非晶态高分子。

## 高分子晶态
[[02-Areas/材料科学/09_高分子结构/02_高分子链#高分子链|高分子链]]凝聚在一起是可以结晶的。只要高分子链本身具有必要的规则结构，在适当条件下就会结晶。结晶高分子的晶体结构和结晶程度对力学性能、电学性能及光学性能都有本质的影响。

### 高分子晶体的点阵结构
在很多结晶高分子中，高分子链确实堆成远程有序的晶体结构。因为由长链分子组合而成，高分子晶体具有以下特点：

1. 在晶体中，分子链（不一定是直的）相互平行。
2. 晶体结构更为复杂。
3. 不能形成立方晶格。
4. 结晶条件的变化可能会影响分子链的构象，从而在同一种高分子中产生不同的晶格。

### 高分子链结晶形态
聚合物的晶态多种多样，主要有单晶、片晶、球晶、树枝状晶体、孪晶、纤维状晶和串晶等。在实际的高分子材料中，完全结晶是很少见的。一般的结晶高分子是由结晶部分和非结晶部分共同组成的。结晶部分由许多分散的小晶体组成，每个高分子链可以穿越若干个小晶体及小晶体间的非晶区。分子链在小晶体中相互平行，而在非晶区中是随机的。不同小晶体的取向也是随机的。这就是樱状微束模型或两相模型（图 9-9）。

![结晶高分子的樱状微束模型](<_attachments/图9-9_结晶高分子的樱状微束模型.png>)

*图 9-9 结晶高分子的樱状微束模型。*

### 高分子取向结构
在外力作用下，分子链或其他结构单元沿外力方向的择优排列称为高分子取向结构。很多高分子材料都具有取向结构，结构的择优取向对高分子性能影响极大。例如，高分子取向有利于结晶。

### 高分子合金
与纯金属间能形成合金类似，不同的高分子共混后，能得到高分子合金。高分子合金可以使材料获得单一高分子所不具备的优良综合性能。例如，聚苯乙烯为脆性塑料，当加入 5%～20% 橡胶时，其冲击强度甚至可提高几十倍。高分子合金的制备方法有两种：

1. 化学共混，包括接枝共聚、嵌段共聚和相穿共聚等。
2. 物理共混，包括机械共混、熔融共混和溶液浇铸共混等。

共混得到的高分子合金可以是均相的，也可以是非均相的，这依赖于被混合组分间的相容性，而相容与否又取决于混合过程中的自由能变化。由于高分子的分子量很大，所以两种高分子共混时，熵的变化很小。因此，共混的相容性主要取决于混合过程的内能变化。如果共混体系中的高分子间不相容，则会形成非均相结构。即使共混体系是相容的，也可能出现相分离而形成非均相结构。当然，完全均相共混体系也是存在的。

## 关系链接

<!-- BEGIN CODEX MANAGED: RELATION LINKS -->
- 同层条目：[[02-Areas/材料科学/09_高分子结构/01_高分子结构.md|高分子结构]]、[[02-Areas/材料科学/09_高分子结构/02_高分子链.md|高分子链]]
- 跨域关联：[[02-Areas/材料科学/04_变形与回复再结晶/01_弹性和黏弹性.md|弹性和黏弹性]]、[[02-Areas/材料科学/06_二元相图与合金的凝固/03_二元相图分析.md|二元相图分析]]、[[02-Areas/材料科学/08_固态相变/01_固态相变的特点及分类.md|固态相变的特点及分类]]
<!-- END CODEX MANAGED: RELATION LINKS -->
